Repository: ZaifMohammed-eng/CALPHAD-modeling

File: ML_data_creep_project.csv (part 2 of 10)
System Name,NI ,CR,CO,MO,FE,AL,TI,HF,NB,TA,W,V,ZR,CU,MN,C,Stress (Mpa),Temperature,Lattice Misfit,Amount of Gamma Prime,ln(Effective Diffusivity of Gamma Phase),ln(Time to rupture(H)),LMP_K
Inconel 617,0.534,0.22,0.125,0.09,0.015,0.012,0.003,,,,,,,,,0.001,14.48737049,850,-0.001120483,0.090685997,-4.37E+01,34.27645322,29.65316332
Inconel 617,0.534,0.22,0.125,0.09,0.015,0.012,0.003,,,,,,,,,0.001,16.29968146,850,-0.001120483,0.090685997,-4.37E+01,34.77891987,29.83864904
Inconel 617,0.534,0.22,0.125,0.09,0.015,0.012,0.003,,,,,,,,,0.001,16.29034651,850,-0.001120483,0.090685997,-4.37E+01,35.17883356,29.9862773
Inconel 617,0.534,0.22,0.125,0.09,0.015,0.012,0.003,,,,,,,,,0.001,12.84893213,850,-0.001120483,0.090685997,-4.37E+01,35.27366287,30.02128357
Inconel 617,0.534,0.22,0.125,0.09,0.015,0.012,0.003,,,,,,,,,0.001,12.84157345,850,-0.001120483,0.090685997,-4.37E+01,35.67357655,30.16891183
Inconel 617,0.534,0.22,0.125,0.09,0.015,0.012,0.003,,,,,,,,,0.001,11.63491778,850,-0.001120483,0.090685997,-4.37E+01,35.57145268,30.13121277
Inconel 617,0.534,0.22,0.125,0.09,0.015,0.012,0.003,,,,,,,,,0.001,10.74590573,850,-0.001120483,0.090685997,-4.37E+01,35.86967158,30.24130037
Inconel 617,0.534,0.22,0.125,0.09,0.015,0.012,0.003,,,,,,,,,0.001,9.166476759,850,-0.001120483,0.090685997,-4.37E+01,36.46610936,30.46147556
Inconel 617,0.534,0.22,0.125,0.09,0.015,0.012,0.003,,,,,,,,,0.001,167.670182,850,-0.001120483,0.090685997,-4.37E+01,16.01245649,22.91100327
Inconel 617,0.534,0.22,0.125,0.09,0.015,0.012,0.003,,,,,,,,,0.001,149.1201934,850,-0.001120483,0.090685997,-4.37E+01,17.04544915,23.29233283
Inconel 617,0.534,0.22,0.125,0.09,0.015,0.012,0.003,,,,,,,,,0.001,122.5820731,850,-0.001120483,0.090685997,-4.37E+01,18.33483474,23.76830992
Inconel 617,0.534,0.22,0.125,0.09,0.015,0.012,0.003,,,,,,,,,0.001,115.6284809,850,-0.001120483,0.090685997,-4.37E+01,19.0242386,24.02280357
Inconel 617,0.534,0.22,0.125,0.09,0.015,0.012,0.003,,,,,,,,,0.001,106.9226699,850,-0.001120483,0.090685997,-4.37E+01,19.62644663,24.24510885
Inconel 617,0.534,0.22,0.125,0.09,0.015,0.012,0.003,,,,,,,,,0.001,100.8913592,850,-0.001120483,0.090685997,-4.37E+01,20.57521178,24.5953458
Inconel 617,0.534,0.22,0.125,0.09,0.015,0.012,0.003,,,,,,,,,0.001,100.948028,850,-0.001120483,0.090685997,-4.37E+01,21.00748063,24.75491798
Inconel 617,0.534,0.22,0.125,0.09,0.015,0.012,0.003,,,,,,,,,0.001,91.43837889,900,-0.000191551,0.06674739,-4.18E+01,17.1968154,24.72163383
Inconel 617,0.534,0.22,0.125,0.09,0.015,0.012,0.003,,,,,,,,,0.001,81.34960719,900,-0.000191551,0.06674739,-4.18E+01,18.4173719,25.19870669
Inconel 617,0.534,0.22,0.125,0.09,0.015,0.012,0.003,,,,,,,,,0.001,78.21405234,900,-0.000191551,0.06674739,-4.18E+01,18.57927175,25.26198768
Inconel 617,0.534,0.22,0.125,0.09,0.015,0.012,0.003,,,,,,,,,0.001,72.28461892,900,-0.000191551,0.06674739,-4.18E+01,18.73976984,25.32472077
Inconel 617,0.534,0.22,0.125,0.09,0.015,0.012,0.003,,,,,,,,,0.001,73.74414626,900,-0.000191551,0.06674739,-4.18E+01,18.90377228,25.38882359
Inconel 617,0.534,0.22,0.125,0.09,0.015,0.012,0.003,,,,,,,,,0.001,70.94952947,900,-0.000191551,0.06674739,-4.18E+01,19.55557679,25.64359118
Inconel 617,0.534,0.22,0.125,0.09,0.015,0.012,0.003,,,,,,,,,0.001,69.56874732,900,-0.000191551,0.06674739,-4.18E+01,19.6365267,25.67523167
Inconel 617,0.534,0.22,0.125,0.09,0.015,0.012,0.003,,,,,,,,,0.001,75.31768137,900,-0.000191551,0.06674739,-4.18E+01,19.8842825,25.77207075
Inconel 617,0.534,0.22,0.125,0.09,0.015,0.012,0.003,,,,,,,,,0.001,75.35998593,900,-0.000191551,0.06674739,-4.18E+01,20.29253642,25.93164293
Inconel 617,0.534,0.22,0.125,0.09,0.015,0.012,0.003,,,,,,,,,0.001,56.05611957,900,-0.000191551,0.06674739,-4.18E+01,20.69027734,26.08710595
Inconel 617,0.534,0.22,0.125,0.09,0.015,0.012,0.003,,,,,,,,,0.001,63.1355559,900,-0.000191551,0.06674739,-4.18E+01,20.93943488,26.18449292
Inconel 617,0.534,0.22,0.125,0.09,0.015,0.012,0.003,,,,,,,,,0.001,61.90684516,900,-0.000191551,0.06674739,-4.18E+01,21.02038479,26.21613341
Inconel 617,0.534,0.22,0.125,0.09,0.015,0.012,0.003,,,,,,,,,0.001,58.3623356,900,-0.000191551,0.06674739,-4.18E+01,21.26323455,26.31105489
Inconel 617,0.534,0.22,0.125,0.09,0.015,0.012,0.003,,,,,,,,,0.001,58.37544581,900,-0.000191551,0.06674739,-4.18E+01,21.42653611,26.37488376
Inconel 617,0.534,0.22,0.125,0.09,0.015,0.012,0.003,,,,,,,,,0.001,53.94392527,900,-0.000191551,0.06674739,-4.18E+01,21.50538343,26.40570242
Inconel 617,0.534,0.22,0.125,0.09,0.015,0.012,0.003,,,,,,,,,0.001,51.85887595,900,-0.000191551,0.06674739,-4.18E+01,21.58563249,26.43706897
Inconel 617,0.534,0.22,0.125,0.09,0.015,0.012,0.003,,,,,,,,,0.001,55.03930924,900,-0.000191551,0.06674739,-4.18E+01,21.75103664,26.50171967
Inconel 617,0.534,0.22,0.125,0.09,0.015,0.012,0.003,,,,,,,,,0.001,58.40167507,900,-0.000191551,0.06674739,-4.18E+01,21.75313923,26.5025415
Inconel 617,0.534,0.22,0.125,0.09,0.015,0.012,0.003,,,,,,,,,0.001,46.98414458,900,-0.000191551,0.06674739,-4.18E+01,21.66377893,26.46761368
Inconel 617,0.534,0.22,0.125,0.09,0.015,0.012,0.003,,,,,,,,,0.001,49.88802295,900,-0.000191551,0.06674739,-4.18E+01,22.15578623,26.65992213
Inconel 617,0.534,0.22,0.125,0.09,0.015,0.012,0.003,,,,,,,,,0.001,49.89922953,900,-0.000191551,0.06674739,-4.18E+01,22.31908779,26.723751
Inconel 617,0.534,0.22,0.125,0.09,0.015,0.012,0.003,,,,,,,,,0.001,54.03487427,900,-0.000191551,0.06674739,-4.18E+01,22.73014515,26.88441895
Inconel 617,0.534,0.22,0.125,0.09,0.015,0.012,0.003,,,,,,,,,0.001,62.03211556,900,-0.000191551,0.06674739,-4.18E+01,22.49009886,26.79059325
Inconel 617,0.534,0.22,0.125,0.09,0.015,0.012,0.003,,,,,,,,,0.001,47.04222243,900,-0.000191551,0.06674739,-4.18E+01,22.56193752,26.81867247
Inconel 617,0.534,0.22,0.125,0.09,0.015,0.012,0.003,,,,,,,,,0.001,44.33385558,900,-0.000191551,0.06674739,-4.18E+01,22.55983493,26.81785064
Inconel 617,0.534,0.22,0.125,0.09,0.015,0.012,0.003,,,,,,,,,0.001,44.35377567,900,-0.000191551,0.06674739,-4.18E+01,22.88643805,26.94550838
Inconel 617,0.534,0.22,0.125,0.09,0.015,0.012,0.003,,,,,,,,,0.001,46.14225499,900,-0.000191551,0.06674739,-4.18E+01,22.88783979,26.94605627
Inconel 617,0.534,0.22,0.125,0.09,0.015,0.012,0.003,,,,,,,,,0.001,44.37370471,900,-0.000191551,0.06674739,-4.18E+01,23.21304117,27.07316612
Inconel 617,0.534,0.22,0.125,0.09,0.015,0.012,0.003,,,,,,,,,0.001,42.6681477,900,-0.000191551,0.06674739,-4.18E+01,23.45659179,27.16836154
Inconel 617,0.534,0.22,0.125,0.09,0.015,0.012,0.003,,,,,,,,,0.001,46.17335745,900,-0.000191551,0.06674739,-4.18E+01,23.37774447,27.13754288
Inconel 617,0.534,0.22,0.125,0.09,0.015,0.012,0.003,,,,,,,,,0.001,37.9433471,900,-0.000191551,0.06674739,-4.18E+01,24.3505452,27.51777667
Inconel 617,0.534,0.22,0.125,0.09,0.015,0.012,0.003,,,,,,,,,0.001,85.6722109,900,-0.000191551,0.06674739,-4.18E+01,18.2011488,25.11419264
Inconel 617,0.534,0.22,0.125,0.09,0.015,0.012,0.003,,,,,,,,,0.001,79.20405248,900,-0.000191551,0.06674739,-4.18E+01,18.64269275,25.28677673
Inconel 617,0.534,0.22,0.125,0.09,0.015,0.012,0.003,,,,,,,,,0.001,67.66547983,900,-0.000191551,0.06674739,-4.18E+01,19.17010309,25.49292299
Inconel 617,0.534,0.22,0.125,0.09,0.015,0.012,0.003,,,,,,,,,0.001,61.36692346,900,-0.000191551,0.06674739,-4.18E+01,20.05548075,25.83898616
Inconel 617,0.534,0.22,0.125,0.09,0.015,0.012,0.003,,,,,,,,,0.001,59.0546181,900,-0.000191551,0.06674739,-4.18E+01,20.94314821,26.18594433
Inconel 617,0.534,0.22,0.125,0.09,0.015,0.012,0.003,,,,,,,,,0.001,50.41746299,900,-0.000191551,0.06674739,-4.18E+01,20.93704216,26.18355769
Inconel 617,0.534,0.22,0.125,0.09,0.015,0.012,0.003,,,,,,,,,0.001,56.86774661,900,-0.000191551,0.06674739,-4.18E+01,22.36433205,26.7414354
Inconel 617,0.534,0.22,0.125,0.09,0.015,0.012,0.003,,,,,,,,,0.001,41.48219024,900,-0.000191551,0.06674739,-4.18E+01,22.97455573,26.9799505
Inconel 617,0.534,0.22,0.125,0.09,0.015,0.012,0.003,,,,,,,,,0.001,42.32928005,900,-0.000191551,0.06674739,-4.18E+01,23.33099657,27.11927076
Inconel 617,0.534,0.22,0.125,0.09,0.015,0.012,0.003,,,,,,,,,0.001,48.64868021,900,-0.000191551,0.06674739,-4.18E+01,23.95877513,27.36464745
Inconel 617,0.534,0.22,0.125,0.09,0.015,0.012,0.003,,,,,,,,,0.001,44.98586107,900,-0.000191551,0.06674739,-4.18E+01,24.57815788,27.60674251
Inconel 617,0.534,0.22,0.125,0.09,0.015,0.012,0.003,,,,,,,,,0.001,36.14644172,900,-0.000191551,0.06674739,-4.18E+01,23.5027293,27.18639508
Inconel 617,0.534,0.22,0.125,0.09,0.015,0.012,0.003,,,,,,,,,0.001,36.17486882,900,-0.000191551,0.06674739,-4.18E+01,24.12516507,27.42968346
Inconel 617,0.534,0.22,0.125,0.09,0.015,0.012,0.003,,,,,,,,,0.001,35.48679045,900,-0.000191551,0.06674739,-4.18E+01,24.56899881,27.60316255
Inconel 617,0.534,0.22,0.125,0.09,0.015,0.012,0.003,,,,,,,,,0.001,35.51071053,900,-0.000191551,0.06674739,-4.18E+01,25.10251517,27.81169544
Inconel 617,0.534,0.22,0.125,0.09,0.015,0.012,0.003,,,,,,,,,0.001,37.68430103,900,-0.000191551,0.06674739,-4.18E+01,25.19372436,27.84734592
Inconel 617,0.534,0.22,0.125,0.09,0.015,0.012,0.003,,,,,,,,,0.001,29.16484543,900,-0.000191551,0.06674739,-4.18E+01,25.71731839,28.05200052
Inconel 617,0.534,0.22,0.125,0.09,0.015,0.012,0.003,,,,,,,,,0.001,26.94779535,900,-0.000191551,0.06674739,-4.18E+01,25.71426537,28.0508072
Inconel 617,0.534,0.22,0.125,0.09,0.015,0.012,0.003,,,,,,,,,0.001,26.42631927,900,-0.000191551,0.06674739,-4.18E+01,25.89134089,28.12001983
Inconel 617,0.534,0.22,0.125,0.09,0.015,0.012,0.003,,,,,,,,,0.001,25.40773815,950,0.000577647,0.045024582,-4.01E+01,22.27189765,28.18893414
Inconel 617,0.534,0.22,0.125,0.09,0.015,0.012,0.003,,,,,,,,,0.001,23.94493575,950,0.000577647,0.045024582,-4.01E+01,22.2697284,28.18803915
Inconel 617,0.534,0.22,0.125,0.09,0.015,0.012,0.003,,,,,,,,,0.001,25.93240256,950,0.000577647,0.045024582,-4.01E+01,22.77805731,28.39776537
Inconel 617,0.534,0.22,0.125,0.09,0.015,0.012,0.003,,,,,,,,,0.001,30.99870908,950,0.000577647,0.045024582,-4.01E+01,23.20576223,28.57422776
Inconel 617,0.534,0.22,0.125,0.09,0.015,0.012,0.003,,,,,,,,,0.001,29.78046826,950,0.000577647,0.045024582,-4.01E+01,22.78311891,28.39985368
Inconel 617,0.534,0.22,0.125,0.09,0.015,0.012,0.003,,,,,,,,,0.001,28.06906632,950,0.000577647,0.045024582,-4.01E+01,22.86518907,28.43371417
Inconel 617,0.534,0.22,0.125,0.09,0.015,0.012,0.003,,,,,,,,,0.001,25.43343183,950,0.000577647,0.045024582,-4.01E+01,23.03005252,28.50173349
Inconel 617,0.534,0.22,0.125,0.09,0.015,0.012,0.003,,,,,,,,,0.001,23.99338907,950,0.000577647,0.045024582,-4.01E+01,23.7860381,28.81363784
Inconel 617,0.534,0.22,0.125,0.09,0.015,0.012,0.003,,,,,,,,,0.001,23.51323549,950,0.000577647,0.045024582,-4.01E+01,23.44835731,28.67431758
Inconel 617,0.534,0.22,0.125,0.09,0.015,0.012,0.003,,,,,,,,,0.001,23.97453447,950,0.000577647,0.045024582,-4.01E+01,23.19636211,28.57034946
Inconel 617,0.534,0.22,0.125,0.09,0.015,0.012,0.003,,,,,,,,,0.001,22.15701701,950,0.000577647,0.045024582,-4.01E+01,23.36194864,28.63866711
Inconel 617,0.534,0.22,0.125,0.09,0.015,0.012,0.003,,,,,,,,,0.001,20.87199052,950,0.000577647,0.045024582,-4.01E+01,23.02282165,28.49875018
Inconel 617,0.534,0.22,0.125,0.09,0.015,0.012,0.003,,,,,,,,,0.001,20.87667909,950,0.000577647,0.045024582,-4.01E+01,23.19130052,28.56826115
Inconel 617,0.534,0.22,0.125,0.09,0.015,0.012,0.003,,,,,,,,,0.001,20.8860594,950,0.000577647,0.045024582,-4.01E+01,23.52825822,28.70728308
Inconel 617,0.534,0.22,0.125,0.09,0.015,0.012,0.003,,,,,,,,,0.001,20.48648701,950,0.000577647,0.045024582,-4.01E+01,23.86449285,28.84600668
Inconel 617,0.534,0.22,0.125,0.09,0.015,0.012,0.003,,,,,,,,,0.001,20.09455886,950,0.000577647,0.045024582,-4.01E+01,24.20072747,28.98473028
Inconel 617,0.534,0.22,0.125,0.09,0.015,0.012,0.003,,,,,,,,,0.001,21.74289498,950,0.000577647,0.045024582,-4.01E+01,24.03514097,28.91641264
Inconel 617,0.534,0.22,0.125,0.09,0.015,0.012,0.003,,,,,,,,,0.001,21.32693042,950,0.000577647,0.045024582,-4.01E+01,24.37137559,29.05513624
Inconel 617,0.534,0.22,0.125,0.09,0.015,0.012,0.003,,,,,,,,,0.001,16.17878525,950,0.000577647,0.045024582,-4.01E+01,24.69821012,29.18998155
Inconel 617,0.534,0.22,0.125,0.09,0.015,0.012,0.003,,,,,,,,,0.001,16.4943394,950,0.000577647,0.045024582,-4.01E+01,24.3619755,29.05125795
Inconel 617,0.534,0.22,0.125,0.09,0.015,0.012,0.003,,,,,,,,,0.001,15.5429634,950,0.000577647,0.045024582,-4.01E+01,24.2755668,29.01560747
Inconel 713C,0.7398,0.125,,0.042,,0.061,0.008,,0.022,,,,0.001,,,0.0012,803.8699977,922.0388889,0.000891602,0.083066881,-4.15E+01,2.261097073,19.35005005
Inconel 713C,0.7398,0.125,,0.042,,0.061,0.008,,0.022,,,,0.001,,,0.0012,803.8699977,922.0388889,0.000891602,0.083066881,-4.15E+01,2.427049152,19.41651652
Inconel 713C,0.7398,0.125,,0.042,,0.061,0.008,,0.022,,,,0.001,,,0.0012,803.8699977,922.0388889,0.000891602,0.083066881,-4.15E+01,2.593001231,19.48298298
Inconel 713C,0.7398,0.125,,0.042,,0.061,0.008,,0.022,,,,0.001,,,0.0012,763.7717623,922.0388889,0.000891602,0.083066881,-4.15E+01,2.800441329,19.56606607
Inconel 713C,0.7398,0.125,,0.042,,0.061,0.008,,0.022,,,,0.001,,,0.0012,763.7717623,922.0388889,0.000891602,0.083066881,-4.15E+01,3.049369447,19.66576577
Inconel 713C,0.7398,0.125,,0.042,,0.061,0.008,,0.022,,,,0.001,,,0.0012,763.7717623,922.0388889,0.000891602,0.083066881,-4.15E+01,3.298297566,19.76546547
Inconel 713C,0.7398,0.125,,0.042,,0.061,0.008,,0.022,,,,0.001,,,0.0012,763.7717623,922.0388889,0.000891602,0.083066881,-4.15E+01,3.505737664,19.84854855
Inconel 713C,0.7398,0.125,,0.042,,0.061,0.008,,0.022,,,,0.001,,,0.0012,725.6736867,922.0388889,0.000891602,0.083066881,-4.15E+01,3.754665782,19.94824825
Inconel 713C,0.7398,0.125,,0.042,,0.061,0.008,,0.022,,,,0.001,,,0.0012,763.7717623,922.0388889,0.000891602,0.083066881,-4.15E+01,3.962105881,20.03133133
Inconel 713C,0.7398,0.125,,0.042,,0.061,0.008,,0.022,,,,0.001,,,0.0012,725.6736867,922.0388889,0.000891602,0.083066881,-4.15E+01,4.211033999,20.13103103
Inconel 713C,0.7398,0.125,,0.042,,0.061,0.008,,0.022,,,,0.001,,,0.0012,725.6736867,922.0388889,0.000891602,0.083066881,-4.15E+01,4.501450137,20.24734735
Inconel 713C,0.7398,0.125,,0.042,,0.061,0.008,,0.022,,,,0.001,,,0.0012,689.476,922.0388889,0.000891602,0.083066881,-4.15E+01,4.833354294,20.38028028
Inconel 713C,0.7398,0.125,,0.042,,0.061,0.008,,0.022,,,,0.001,,,0.0012,689.476,922.0388889,0.000891602,0.083066881,-4.15E+01,5.040794393,20.46336336
Inconel 713C,0.7398,0.125,,0.042,,0.061,0.008,,0.022,,,,0.001,,,0.0012,689.476,922.0388889,0.000891602,0.083066881,-4.15E+01,5.331210531,20.57967968
Inconel 713C,0.7398,0.125,,0.042,,0.061,0.008,,0.022,,,,0.001,,,0.0012,689.476,922.0388889,0.000891602,0.083066881,-4.15E+01,5.580138649,20.67937938
Inconel 713C,0.7398,0.125,,0.042,,0.061,0.008,,0.022,,,,0.001,,,0.0012,655.083908,922.0388889,0.000891602,0.083066881,-4.15E+01,5.829066767,20.77907908
Inconel 713C,0.7398,0.125,,0.042,,0.061,0.008,,0.022,,,,0.001,,,0.0012,655.083908,922.0388889,0.000891602,0.083066881,-4.15E+01,6.077994885,20.87877878
Inconel 713C,0.7398,0.125,,0.042,,0.061,0.008,,0.022,,,,0.001,,,0.0012,655.083908,922.0388889,0.000891602,0.083066881,-4.15E+01,6.285434984,20.96186186
Inconel 713C,0.7398,0.125,,0.042,,0.061,0.008,,0.022,,,,0.001,,,0.0012,655.083908,922.0388889,0.000891602,0.083066881,-4.15E+01,6.575851121,21.07817818
Inconel 713C,0.7398,0.125,,0.042,,0.061,0.008,,0.022,,,,0.001,,,0.0012,622.4073448,922.0388889,0.000891602,0.083066881,-4.15E+01,6.82477924,21.17787788
Inconel 713C,0.7398,0.125,,0.042,,0.061,0.008,,0.022,,,,0.001,,,0.0012,413.330003,1144.261111,0.001956121,0.373396616,-3.53E+01,2.261097073,24.01271271
Inconel 713C,0.7398,0.125,,0.042,,0.061,0.008,,0.022,,,,0.001,,,0.0012,413.330003,1144.261111,0.001956121,0.373396616,-3.53E+01,2.427049152,24.0951952
Inconel 713C,0.7398,0.125,,0.042,,0.061,0.008,,0.022,,,,0.001,,,0.0012,392.7124855,1144.261111,0.001956121,0.373396616,-3.53E+01,2.67597727,24.21891892
Inconel 713C,0.7398,0.125,,0.042,,0.061,0.008,,0.022,,,,0.001,,,0.0012,392.7124855,1144.261111,0.001956121,0.373396616,-3.53E+01,2.883417369,24.32202202
Inconel 713C,0.7398,0.125,,0.042,,0.061,0.008,,0.022,,,,0.001,,,0.0012,373.1234005,1144.261111,0.001956121,0.373396616,-3.53E+01,3.090857467,24.42512513
Inconel 713C,0.7398,0.125,,0.042,,0.061,0.008,,0.022,,,,0.001,,,0.0012,354.5114483,1144.261111,0.001956121,0.373396616,-3.53E+01,3.381273605,24.56946947
Inconel 713C,0.7398,0.125,,0.042,,0.061,0.008,,0.022,,,,0.001,,,0.0012,336.8278881,1144.261111,0.001956121,0.373396616,-3.53E+01,3.671689743,24.71381381
Inconel 713C,0.7398,0.125,,0.042,,0.061,0.008,,0.022,,,,0.001,,,0.0012,320.0264103,1144.261111,0.001956121,0.373396616,-3.53E+01,3.920617861,24.83753754
Inconel 713C,0.7398,0.125,,0.042,,0.061,0.008,,0.022,,,,0.001,,,0.0012,304.0630152,1144.261111,0.001956121,0.373396616,-3.53E+01,4.294010038,25.02312312
Inconel 713C,0.7398,0.125,,0.042,,0.061,0.008,,0.022,,,,0.001,,,0.0012,320.0264103,1144.261111,0.001956121,0.373396616,-3.53E+01,4.04508192,24.8993994
Inconel 713C,0.7398,0.125,,0.042,,0.061,0.008,,0.022,,,,0.001,,,0.0012,304.0630152,1144.261111,0.001956121,0.373396616,-3.53E+01,4.542938156,25.14684685
Inconel 713C,0.7398,0.125,,0.042,,0.061,0.008,,0.022,,,,0.001,,,0.0012,288.8958982,1144.261111,0.001956121,0.373396616,-3.53E+01,4.833354294,25.29119119
Inconel 713C,0.7398,0.125,,0.042,,0.061,0.008,,0.022,,,,0.001,,,0.0012,274.4853395,1144.261111,0.001956121,0.373396616,-3.53E+01,5.040794393,25.39429429
Inconel 713C,0.7398,0.125,,0.042,,0.061,0.008,,0.022,,,,0.001,,,0.0012,274.4853395,1144.261111,0.001956121,0.373396616,-3.53E+01,5.206746472,25.47677678
Inconel 713C,0.7398,0.125,,0.042,,0.061,0.008,,0.022,,,,0.001,,,0.0012,260.7936011,1144.261111,0.001956121,0.373396616,-3.53E+01,5.497162609,25.62112112
Inconel 713C,0.7398,0.125,,0.042,,0.061,0.008,,0.022,,,,0.001,,,0.0012,260.7936011,1144.261111,0.001956121,0.373396616,-3.53E+01,5.787578747,25.76546547
Inconel 713C,0.7398,0.125,,0.042,,0.061,0.008,,0.022,,,,0.001,,,0.0012,235.4249499,1144.261111,0.001956121,0.373396616,-3.53E+01,6.119482905,25.93043043
Inconel 713C,0.7398,0.125,,0.042,,0.061,0.008,,0.022,,,,0.001,,,0.0012,235.4249499,1144.261111,0.001956121,0.373396616,-3.53E+01,6.451387062,26.0953954
Inconel 713C,0.7398,0.125,,0.042,,0.061,0.008,,0.022,,,,0.001,,,0.0012,223.681602,1144.261111,0.001956121,0.373396616,-3.53E+01,6.700315181,26.21911912
Inconel 713C,0.7398,0.125,,0.042,,0.061,0.008,,0.022,,,,0.001,,,0.0012,223.681602,1144.261111,0.001956121,0.373396616,-3.53E+01,6.907755279,26.32222222
Inconel 713C,0.7398,0.125,,0.042,,0.061,0.008,,0.022,,,,0.001,,,0.0012,288.8958982,1199.816667,0.001663184,0.445536727,-3.39E+01,2.261097073,25.17837838
Inconel 713C,0.7398,0.125,,0.042,,0.061,0.008,,0.022,,,,0.001,,,0.0012,274.4853395,1199.816667,0.001663184,0.445536727,-3.39E+01,2.468537172,25.28648649
Inconel 713C,0.7398,0.125,,0.042,,0.061,0.008,,0.022,,,,0.001,,,0.0012,260.7936011,1199.816667,0.001663184,0.445536727,-3.39E+01,2.75895331,25.43783784
Inconel 713C,0.7398,0.125,,0.042,,0.061,0.008,,0.022,,,,0.001,,,0.0012,260.7936011,1199.816667,0.001663184,0.445536727,-3.39E+01,3.007881428,25.56756757
Inconel 713C,0.7398,0.125,,0.042,,0.061,0.008,,0.022,,,,0.001,,,0.0012,247.784827,1199.816667,0.001663184,0.445536727,-3.39E+01,3.256809546,25.6972973
Inconel 713C,0.7398,0.125,,0.042,,0.061,0.008,,0.022,,,,0.001,,,0.0012,247.784827,1199.816667,0.001663184,0.445536727,-3.39E+01,3.464249644,25.80540541
Inconel 713C,0.7398,0.125,,0.042,,0.061,0.008,,0.022,,,,0.001,,,0.0012,235.4249499,1199.816667,0.001663184,0.445536727,-3.39E+01,3.671689743,25.91351351
Inconel 713C,0.7398,0.125,,0.042,,0.061,0.008,,0.022,,,,0.001,,,0.0012,223.681602,1199.816667,0.001663184,0.445536727,-3.39E+01,3.962105881,26.06486486
Inconel 713C,0.7398,0.125,,0.042,,0.061,0.008,,0.022,,,,0.001,,,0.0012,212.5240298,1199.816667,0.001663184,0.445536727,-3.39E+01,4.211033999,26.19459459
Inconel 713C,0.7398,0.125,,0.042,,0.061,0.008,,0.022,,,,0.001,,,0.0012,212.5240298,1199.816667,0.001663184,0.445536727,-3.39E+01,4.459962117,26.32432432
Inconel 713C,0.7398,0.125,,0.042,,0.061,0.008,,0.022,,,,0.001,,,0.0012,201.923014,1199.816667,0.001663184,0.445536727,-3.39E+01,4.667402216,26.43243243
Inconel 713C,0.7398,0.125,,0.042,,0.061,0.008,,0.022,,,,0.001,,,0.0012,201.923014,1199.816667,0.001663184,0.445536727,-3.39E+01,4.916330334,26.56216216
Inconel 713C,0.7398,0.125,,0.042,,0.061,0.008,,0.022,,,,0.001,,,0.0012,191.8507926,1199.816667,0.001663184,0.445536727,-3.39E+01,5.206746472,26.71351351
Inconel 713C,0.7398,0.125,,0.042,,0.061,0.008,,0.022,,,,0.001,,,0.0012,182.2809887,1199.816667,0.001663184,0.445536727,-3.39E+01,5.45567459,26.84324324
Inconel 713C,0.7398,0.125,,0.042,,0.061,0.008,,0.022,,,,0.001,,,0.0012,182.2809887,1199.816667,0.001663184,0.445536727,-3.39E+01,5.704602708,26.97297297
Inconel 713C,0.7398,0.125,,0.042,,0.061,0.008,,0.022,,,,0.001,,,0.0012,173.1885409,1199.816667,0.001663184,0.445536727,-3.39E+01,5.953530826,27.1027027
Inconel 713C,0.7398,0.125,,0.042,,0.061,0.008,,0.022,,,,0.001,,,0.0012,164.549638,1199.816667,0.001663184,0.445536727,-3.39E+01,6.160970924,27.21081081
Inconel 713C,0.7398,0.125,,0.042,,0.061,0.008,,0.022,,,,0.001,,,0.0012,164.549638,1199.816667,0.001663184,0.445536727,-3.39E+01,6.368411023,27.31891892
Inconel 713C,0.7398,0.125,,0.042,,0.061,0.008,,0.022,,,,0.001,,,0.0012,156.3416564,1199.816667,0.001663184,0.445536727,-3.39E+01,6.575851121,27.42702703
Inconel 713C,0.7398,0.125,,0.042,,0.061,0.008,,0.022,,,,0.001,,,0.0012,156.3416564,1199.816667,0.001663184,0.445536727,-3.39E+01,6.78329122,27.53513514
Inconel 713C,0.7398,0.125,,0.042,,0.061,0.008,,0.022,,,,0.001,,,0.0012,148.5431012,1199.816667,0.001663184,0.445536727,-3.39E+01,6.907755279,27.6
Inconel 713C,0.7398,0.125,,0.042,,0.061,0.008,,0.022,,,,0.001,,,0.0012,191.8507926,1255.372222,-0.002064752,0.416239906,-3.23E+01,2.261097073,26.34404404
Inconel 713C,0.7398,0.125,,0.042,,0.061,0.008,,0.022,,,,0.001,,,0.0012,182.2809887,1255.372222,-0.002064752,0.416239906,-3.23E+01,2.427049152,26.43453453
Inconel 713C,0.7398,0.125,,0.042,,0.061,0.008,,0.022,,,,0.001,,,0.0012,173.1885409,1255.372222,-0.002064752,0.416239906,-3.23E+01,2.67597727,26.57027027
Inconel 713C,0.7398,0.125,,0.042,,0.061,0.008,,0.022,,,,0.001,,,0.0012,173.1885409,1255.372222,-0.002064752,0.416239906,-3.23E+01,2.966393408,26.72862863
Inconel 713C,0.7398,0.125,,0.042,,0.061,0.008,,0.022,,,,0.001,,,0.0012,164.549638,1255.372222,-0.002064752,0.416239906,-3.23E+01,3.256809546,26.88698699
Inconel 713C,0.7398,0.125,,0.042,,0.061,0.008,,0.022,,,,0.001,,,0.0012,156.3416564,1255.372222,-0.002064752,0.416239906,-3.23E+01,3.464249644,27.0001001
Inconel 713C,0.7398,0.125,,0.042,,0.061,0.008,,0.022,,,,0.001,,,0.0012,156.3416564,1255.372222,-0.002064752,0.416239906,-3.23E+01,3.713177763,27.13583584
Inconel 713C,0.7398,0.125,,0.042,,0.061,0.008,,0.022,,,,0.001,,,0.0012,141.1335496,1255.372222,-0.002064752,0.416239906,-3.23E+01,3.920617861,27.24894895
Inconel 713C,0.7398,0.125,,0.042,,0.061,0.008,,0.022,,,,0.001,,,0.0012,141.1335496,1255.372222,-0.002064752,0.416239906,-3.23E+01,4.169545979,27.38468468
Inconel 713C,0.7398,0.125,,0.042,,0.061,0.008,,0.022,,,,0.001,,,0.0012,141.1335496,1255.372222,-0.002064752,0.416239906,-3.23E+01,4.459962117,27.54304304
Inconel 713C,0.7398,0.125,,0.042,,0.061,0.008,,0.022,,,,0.001,,,0.0012,134.0935975,1255.372222,-0.002064752,0.416239906,-3.23E+01,4.667402216,27.65615616
Inconel 713C,0.7398,0.125,,0.042,,0.061,0.008,,0.022,,,,0.001,,,0.0012,134.0935975,1255.372222,-0.002064752,0.416239906,-3.23E+01,4.916330334,27.79189189
Inconel 713C,0.7398,0.125,,0.042,,0.061,0.008,,0.022,,,,0.001,,,0.0012,134.0935975,1255.372222,-0.002064752,0.416239906,-3.23E+01,5.165258452,27.92762763
Inconel 713C,0.7398,0.125,,0.042,,0.061,0.008,,0.022,,,,0.001,,,0.0012,127.4048087,1255.372222,-0.002064752,0.416239906,-3.23E+01,5.37269855,28.04074074
Inconel 713C,0.7398,0.125,,0.042,,0.061,0.008,,0.022,,,,0.001,,,0.0012,121.0496667,1255.372222,-0.002064752,0.416239906,-3.23E+01,5.538650629,28.13123123
Inconel 713C,0.7398,0.125,,0.042,,0.061,0.008,,0.022,,,,0.001,,,0.0012,121.0496667,1255.372222,-0.002064752,0.416239906,-3.23E+01,5.787578747,28.26696697
Inconel 713C,0.7398,0.125,,0.042,,0.061,0.008,,0.022,,,,0.001,,,0.0012,115.0115286,1255.372222,-0.002064752,0.416239906,-3.23E+01,6.036506865,28.4027027
Inconel 713C,0.7398,0.125,,0.042,,0.061,0.008,,0.022,,,,0.001,,,0.0012,115.0115286,1255.372222,-0.002064752,0.416239906,-3.23E+01,6.285434984,28.53843844
Inconel 713C,0.7398,0.125,,0.042,,0.061,0.008,,0.022,,,,0.001,,,0.0012,109.2745819,1255.372222,-0.002064752,0.416239906,-3.23E+01,6.534363102,28.67417417
Inconel 713C,0.7398,0.125,,0.042,,0.061,0.008,,0.022,,,,0.001,,,0.0012,109.2745819,1255.372222,-0.002064752,0.416239906,-3.23E+01,6.7418032,28.78728729
Inconel 713C,0.7398,0.125,,0.042,,0.061,0.008,,0.022,,,,0.001,,,0.0012,109.2745819,1255.372222,-0.002064752,0.416239906,-3.23E+01,6.907755279,28.87777778
Inconel 713C,0.7398,0.125,,0.042,,0.061,0.008,,0.022,,,,0.001,,,0.0012,622.4073448,1033.15,0.001008394,0.211434209,-3.81E+01,2.261097073,21.68138138
Inconel 713C,0.7398,0.125,,0.042,,0.061,0.008,,0.022,,,,0.001,,,0.0012,622.4073448,1033.15,0.001008394,0.211434209,-3.81E+01,2.468537172,21.77447447
Inconel 713C,0.7398,0.125,,0.042,,0.061,0.008,,0.022,,,,0.001,,,0.0012,622.4073448,1033.15,0.001008394,0.211434209,-3.81E+01,2.71746529,21.88618619
Inconel 713C,0.7398,0.125,,0.042,,0.061,0.008,,0.022,,,,0.001,,,0.0012,591.3607374,1033.15,0.001008394,0.211434209,-3.81E+01,2.966393408,21.9978979
Inconel 713C,0.7398,0.125,,0.042,,0.061,0.008,,0.022,,,,0.001,,,0.0012,591.3607374,1033.15,0.001008394,0.211434209,-3.81E+01,3.215321526,22.10960961
Inconel 713C,0.7398,0.125,,0.042,,0.061,0.008,,0.022,,,,0.001,,,0.0012,591.3607374,1033.15,0.001008394,0.211434209,-3.81E+01,3.422761625,22.2027027
Inconel 713C,0.7398,0.125,,0.042,,0.061,0.008,,0.022,,,,0.001,,,0.0012,591.3607374,1033.15,0.001008394,0.211434209,-3.81E+01,3.713177763,22.33303303
Inconel 713C,0.7398,0.125,,0.042,,0.061,0.008,,0.022,,,,0.001,,,0.0012,591.3607374,1033.15,0.001008394,0.211434209,-3.81E+01,4.0035939,22.46336336
Inconel 713C,0.7398,0.125,,0.042,,0.061,0.008,,0.022,,,,0.001,,,0.0012,561.8627811,1033.15,0.001008394,0.211434209,-3.81E+01,4.335498058,22.61231231
Inconel 713C,0.7398,0.125,,0.042,,0.061,0.008,,0.022,,,,0.001,,,0.0012,561.8627811,1033.15,0.001008394,0.211434209,-3.81E+01,4.625914196,22.74264264
Inconel 713C,0.7398,0.125,,0.042,,0.061,0.008,,0.022,,,,0.001,,,0.0012,561.8627811,1033.15,0.001008394,0.211434209,-3.81E+01,4.874842314,22.85435435
Inconel 713C,0.7398,0.125,,0.042,,0.061,0.008,,0.022,,,,0.001,,,0.0012,533.8362269,1033.15,0.001008394,0.211434209,-3.81E+01,5.123770432,22.96606607
Inconel 713C,0.7398,0.125,,0.042,,0.061,0.008,,0.022,,,,0.001,,,0.0012,533.8362269,1033.15,0.001008394,0.211434209,-3.81E+01,5.37269855,23.07777778
Inconel 713C,0.7398,0.125,,0.042,,0.061,0.008,,0.022,,,,0.001,,,0.0012,533.8362269,1033.15,0.001008394,0.211434209,-3.81E+01,5.621626668,23.18948949
Inconel 713C,0.7398,0.125,,0.042,,0.061,0.008,,0.022,,,,0.001,,,0.0012,533.8362269,1033.15,0.001008394,0.211434209,-3.81E+01,5.870554787,23.3012012
Inconel 713C,0.7398,0.125,,0.042,,0.061,0.008,,0.022,,,,0.001,,,0.0012,533.8362269,1033.15,0.001008394,0.211434209,-3.81E+01,6.202458944,23.45015015
Inconel 713C,0.7398,0.125,,0.042,,0.061,0.008,,0.022,,,,0.001,,,0.0012,507.207679,1033.15,0.001008394,0.211434209,-3.81E+01,6.451387062,23.56186186
Inconel 713C,0.7398,0.125,,0.042,,0.061,0.008,,0.022,,,,0.001,,,0.0012,507.207679,1033.15,0.001008394,0.211434209,-3.81E+01,6.658827161,23.65495495
Inconel 713C,0.7398,0.125,,0.042,,0.061,0.008,,0.022,,,,0.001,,,0.0012,507.207679,1033.15,0.001008394,0.211434209,-3.81E+01,6.907755279,23.76666667
Inconel 713C,0.7398,0.125,,0.042,,0.061,0.008,,0.022,,,,0.001,,,0.0012,672.4249386,1000,0.000910239,0.153741406,-3.90E+01,1.24464059,20.54054054
Inconel 713C,0.7398,0.125,,0.042,,0.061,0.008,,0.022,,,,0.001,,,0.0012,595.7714147,1000,0.000910239,0.153741406,-3.90E+01,3.422761633,21.48648649
Inconel 713C,0.7398,0.125,,0.042,,0.061,0.008,,0.022,,,,0.001,,,0.0012,572.6915692,1000,0.000910239,0.153741406,-3.90E+01,4.874842321,22.11711712
Inconel 713C,0.7398,0.125,,0.042,,0.061,0.008,,0.022,,,,0.001,,,0.0012,413.3326163,1050,0.001099823,0.230805036,-3.76E+01,5.215636765,23.37837838
Inconel 713C,0.7398,0.125,,0.042,,0.061,0.008,,0.022,,,,0.001,,,0.0012,413.5626898,1050,0.001099823,0.230805036,-3.76E+01,5.676614761,23.58858859
Inconel 713C,0.7398,0.125,,0.042,,0.061,0.008,,0.022,,,,0.001,,,0.0012,397.2098118,1050,0.001099823,0.230805036,-3.76E+01,6.368081744,23.9039039
Inconel 713C,0.7398,0.125,,0.042,,0.061,0.008,,0.022,,,,0.001,,,0.0012,274.8094177,900,0.000960121,0.06761845,-4.23E+01,17.25594299,24.74474474
Inconel 713C,0.7398,0.125,,0.042,,0.061,0.008,,0.022,,,,0.001,,,0.0012,286.5214768,900,0.000960121,0.06761845,-4.23E+01,17.79375066,24.95495495
Inconel 713C,0.7398,0.125,,0.042,,0.061,0.008,,0.022,,,,0.001,,,0.0012,275.1154374,900,0.000960121,0.06761845,-4.23E+01,18.33155834,25.16516517
Inconel 713C,0.7398,0.125,,0.042,,0.061,0.008,,0.022,,,,0.001,,,0.0012,198.5057131,920,0.000896518,0.081563617,-4.16E+01,19.82556129,26.32132132
Inconel 713C,0.7398,0.125,,0.042,,0.061,0.008,,0.022,,,,0.001,,,0.0012,175.4858741,920,0.000896518,0.081563617,-4.16E+01,20.0886194,26.42642643
Inconel 713C,0.7398,0.125,,0.042,,0.061,0.008,,0.022,,,,0.001,,,0.0012,175.5835549,920,0.000896518,0.081563617,-4.16E+01,20.61473559,26.63663664
Inconel 713C,0.7398,0.125,,0.042,,0.061,0.008,,0.022,,,,0.001,,,0.0012,175.730178,950,0.000852697,0.105303008,-4.06E+01,19.27373265,26.95195195
Inconel 713C,0.7398,0.125,,0.042,,0.061,0.008,,0.022,,,,0.001,,,0.0012,107.3901958,950,0.000852697,0.105303008,-4.06E+01,20.80223864,27.58258258
Inconel 713C,0.7398,0.125,,0.042,,0.061,0.008,,0.022,,,,0.001,,,0.0012,98.92764754,950,0.000852697,0.105303008,-4.06E+01,21.05698965,27.68768769
Inconel 713C,0.7398,0.125,,0.042,,0.061,0.008,,0.022,,,,0.001,,,0.0012,111.904752,970,0.000856621,0.123216907,-3.99E+01,19.42380688,27.58258258
Inconel 713C,0.7398,0.125,,0.042,,0.061,0.008,,0.022,,,,0.001,,,0.0012,116.6740029,970,0.000856621,0.123216907,-3.99E+01,19.92280368,27.79279279
Inconel 713C,0.7398,0.125,,0.042,,0.061,0.008,,0.022,,,,0.001,,,0.0012,107.4798733,970,0.000856621,0.123216907,-3.99E+01,20.17230209,27.8978979
Inconel 718,0.524,0.19,,0.03,0.19,0.005,0.009,,0.052,,,,,,,,1198.636968,810.9278,0.011946692,0.059529062,-4.97E+01,3.873366259,17.5866584
Inconel 718,0.524,0.19,,0.03,0.19,0.005,0.009,,0.052,,,,,,,,1154.81297,810.9277778,0.011946692,0.059529064,-4.97E+01,4.497996873,17.80669146
Inconel 718,0.524,0.19,,0.03,0.19,0.005,0.009,,0.052,,,,,,,,1117.045841,810.9277778,0.011946692,0.059529064,-4.97E+01,4.685086371,17.87259581
Inconel 718,0.524,0.19,,0.03,0.19,0.005,0.009,,0.052,,,,,,,,1071.301505,810.9277778,0.011946692,0.059529064,-4.97E+01,5.809763974,18.26877595
Inconel 718,0.524,0.19,,0.03,0.19,0.005,0.009,,0.052,,,,,,,,1063.98821,810.9277778,0.011946692,0.059529064,-4.97E+01,6.559834457,18.53299659
Inconel 718,0.524,0.19,,0.03,0.19,0.005,0.009,,0.052,,,,,,,,962.69982,810.9277778,0.011946692,0.059529064,-4.97E+01,7.152355889,18.74171883
Inconel 718,0.524,0.19,,0.03,0.19,0.005,0.009,,0.052,,,,,,,,928.5615413,810.9277778,0.011946692,0.059529064,-4.97E+01,7.651974756,18.91771511
Inconel 718,0.524,0.19,,0.03,0.19,0.005,0.009,,0.052,,,,,,,,895.6338393,810.9277778,0.011946692,0.059529064,-4.97E+01,8.151593622,19.09371139
Inconel 718,0.524,0.19,,0.03,0.19,0.005,0.009,,0.052,,,,,,,,865.1074785,810.9277778,0.011946692,0.059529064,-4.97E+01,8.494947805,19.21466171
Inconel 718,0.524,0.19,,0.03,0.19,0.005,0.009,,0.052,,,,,,,,704.0040855,810.9277778,0.011946692,0.059529064,-4.97E+01,3.428547063,19.81763248
Inconel 718,0.524,0.19,,0.03,0.19,0.005,0.009,,0.052,,,,,,,,699.3977556,922.0388889,0.013546285,0.045776304,-4.49E+01,4.147364609,20.10553042
Inconel 718,0.524,0.19,,0.03,0.19,0.005,0.009,,0.052,,,,,,,,697.8026288,922.0388889,0.013546285,0.045776304,-4.49E+01,4.397388104,20.20566884
Inconel 718,0.524,0.19,,0.03,0.19,0.005,0.009,,0.052,,,,,,,,675.7526551,922.0388889,0.013546285,0.045776304,-4.49E+01,4.459465855,20.23053197
Inconel 718,0.524,0.19,,0.03,0.19,0.005,0.009,,0.052,,,,,,,,613.520792,922.0388889,0.013546285,0.045776304,-4.49E+01,4.676952045,20.31763867
Inconel 718,0.524,0.19,,0.03,0.19,0.005,0.009,,0.052,,,,,,,,612.8207597,922.0388889,0.013546285,0.045776304,-4.49E+01,4.801963793,20.36770788
Inconel 718,0.524,0.19,,0.03,0.19,0.005,0.009,,0.052,,,,,,,,517.1812059,922.0388889,0.013546285,0.045776304,-4.49E+01,6.112446526,20.89257721
Inconel 718,0.524,0.19,,0.03,0.19,0.005,0.009,,0.052,,,,,,,,516.443676,922.0388889,0.013546285,0.045776304,-4.49E+01,6.26871121,20.95516372
Inconel 718,0.524,0.19,,0.03,0.19,0.005,0.009,,0.052,,,,,,,,467.5466472,922.0388889,0.013546285,0.045776304,-4.49E+01,6.798726769,21.16744345
Inconel 718,0.524,0.19,,0.03,0.19,0.005,0.009,,0.052,,,,,,,,437.9650448,922.0388889,0.013546285,0.045776304,-4.49E+01,7.047894018,21.26723892
Inconel 718,0.524,0.19,,0.03,0.19,0.005,0.009,,0.052,,,,,,,,500.6243422,922.0388889,0.013546285,0.045776304,-4.49E+01,2.767526043,20.73076748
Inconel 718,0.524,0.19,,0.03,0.19,0.005,0.009,,0.052,,,,,,,,498.3433836,977.5944444,0.013831201,0.034864912,-4.29E+01,3.267573032,20.94310918
Inconel 718,0.524,0.19,,0.03,0.19,0.005,0.009,,0.052,,,,,,,,512.698602,977.5944444,0.013831201,0.034864912,-4.29E+01,3.611783459,21.0892759
Inconel 718,0.524,0.19,,0.03,0.19,0.005,0.009,,0.052,,,,,,,,512.5522911,977.5944444,0.013831201,0.034864912,-4.29E+01,3.643036396,21.10254726
Inconel 718,0.524,0.19,,0.03,0.19,0.005,0.009,,0.052,,,,,,,,512.1136087,977.5944444,0.013831201,0.034864912,-4.29E+01,3.736795207,21.14236133
Inconel 718,0.524,0.19,,0.03,0.19,0.005,0.009,,0.052,,,,,,,,507.1680378,977.5944444,0.013831201,0.034864912,-4.29E+01,4.799395058,21.59358744
Inconel 718,0.524,0.19,,0.03,0.19,0.005,0.009,,0.052,,,,,,,,506.5893548,977.5944444,0.013831201,0.034864912,-4.29E+01,4.924406805,21.64667286
Inconel 718,0.524,0.19,,0.03,0.19,0.005,0.009,,0.052,,,,,,,,475.2152104,977.5944444,0.013831201,0.034864912,-4.29E+01,5.017309371,21.68612333
Inconel 718,0.524,0.19,,0.03,0.19,0.005,0.009,,0.052,,,,,,,,521.9264024,977.5944444,0.013831201,0.034864912,-4.29E+01,5.112352549,21.7264828
Inconel 718,0.524,0.19,,0.03,0.19,0.005,0.009,,0.052,,,,,,,,679.2411327,977.5944444,0.013831201,0.034864912,-4.29E+01,9.210340372,20.70296435
Inconel 718,0.524,0.19,,0.03,0.19,0.005,0.009,,0.052,,,,,,,,662.1830204,862.4401812,0.012955709,0.054902644,-4.73E+01,9.210340372,20.78594343
Inconel 718,0.524,0.19,,0.03,0.19,0.005,0.009,,0.052,,,,,,,,650.9868024,865.8976431,0.01299931,0.054426598,-4.72E+01,9.210340372,20.9228816
Inconel 718,0.524,0.19,,0.03,0.19,0.005,0.009,,0.052,,,,,,,,628.3012718,871.6033998,0.013068457,0.053628566,-4.69E+01,9.210340372,21.06072663
Inconel 718,0.524,0.19,,0.03,0.19,0.005,0.009,,0.052,,,,,,,,599.9297037,877.3469431,0.013134668,0.052808937,-4.67E+01,9.210340372,21.22623137
Inconel 718,0.524,0.19,,0.03,0.19,0.005,0.009,,0.052,,,,,,,,577.244173,884.2429736,0.013209864,0.051802077,-4.64E+01,9.210340372,21.3640764
Inconel 718,0.524,0.19,,0.03,0.19,0.005,0.009,,0.052,,,,,,,,554.5000233,889.9865168,0.013269055,0.050943541,-4.62E+01,9.210340372,21.47471518
Inconel 718,0.524,0.19,,0.03,0.19,0.005,0.009,,0.052,,,,,,,,537.559149,894.596466,0.01331438,0.050240712,-4.60E+01,9.210340372,21.61210678
Inconel 718,0.524,0.19,,0.03,0.19,0.005,0.009,,0.052,,,,,,,,514.8149994,900.321116,0.013368033,0.049350152,-4.57E+01,9.210340372,21.72274556
Inconel 718,0.524,0.19,,0.03,0.19,0.005,0.009,,0.052,,,,,,,,492.0122308,904.9310652,0.013409172,0.048618098,-4.56E+01,9.210340372,21.80617809
Inconel 718,0.524,0.19,,0.03,0.19,0.005,0.009,,0.052,,,,,,,,480.8160128,908.4074203,0.013438998,0.048056934,-4.54E+01,9.210340372,21.94311625
Inconel 718,0.524,0.19,,0.03,0.19,0.005,0.009,,0.052,,,,,,,,458.0718632,914.1131771,0.013485762,0.047118257,-4.52E+01,9.210340372,22.05375503
Inconel 718,0.524,0.19,,0.03,0.19,0.005,0.009,,0.052,,,,,,,,441.1309888,918.7231263,0.013521586,0.046343251,-4.50E+01,9.210340372,22.19114663
Inconel 718,0.524,0.19,,0.03,0.19,0.005,0.009,,0.052,,,,,,,,418.3868392,924.4477763,0.013563674,0.045359289,-4.48E+01,9.210340372,22.30178541
Inconel 718,0.524,0.19,,0.03,0.19,0.005,0.009,,0.052,,,,,,,,390.0152711,929.0577254,0.013595658,0.044548862,-4.46E+01,9.210340372,22.46729014
Inconel 718,0.524,0.19,,0.03,0.19,0.005,0.009,,0.052,,,,,,,,372.9571589,935.953756,0.013640358,0.043305046,-4.44E+01,9.210340372,22.55026923
Inconel 718,0.524,0.19,,0.03,0.19,0.005,0.009,,0.052,,,,,,,,350.2716282,939.4112179,0.013661361,0.042666645,-4.42E+01,9.210340372,22.68811427
Inconel 718,0.524,0.19,,0.03,0.19,0.005,0.009,,0.052,,,,,,,,327.5274785,945.1547611,0.013694183,0.041583333,-4.40E+01,9.210340372,22.79875305
Inconel 718,0.524,0.19,,0.03,0.19,0.005,0.009,,0.052,,,,,,,,310.5279852,949.7647103,0.013718665,0.04069246,-4.38E+01,9.210340372,22.90893839
Inconel 718,0.524,0.19,,0.03,0.19,0.005,0.009,,0.052,,,,,,,,287.7838356,954.3557662,0.0137414,0.039785539,-4.37E+01,9.210340372,23.01957717
Inconel 718,0.524,0.19,,0.03,0.19,0.005,0.009,,0.052,,,,,,,,265.039686,958.9657154,0.013762577,0.038854347,-4.35E+01,9.210340372,23.13021595
Inconel 718,0.524,0.19,,0.03,0.19,0.005,0.009,,0.052,,,,,,,,242.2955363,963.5756646,0.013782095,0.03790178,-4.34E+01,9.210340372,23.24085473
Inconel 718,0.524,0.19,,0.03,0.19,0.005,0.009,,0.052,,,,,,,,219.5513867,968.1856137,0.01379995,0.036927004,-4.32E+01,9.210340372,23.35149351
Inconel 718,0.524,0.19,,0.03,0.19,0.005,0.009,,0.052,,,,,,,,196.7486181,972.7955629,0.013816135,0.035929153,-4.30E+01,9.210340372,23.43492603
Inconel 718,0.524,0.19,,0.03,0.19,0.005,0.009,,0.052,,,,,,,,761.2749009,976.271918,0.013827231,0.035160862,-4.29E+01,6.907755279,19.92944993
Inconel 718,0.524,0.19,,0.03,0.19,0.005,0.009,,0.052,,,,,,,,749.9595019,866.3144898,0.013004479,0.054368826,-4.72E+01,6.907755279,20.11252457
Inconel 718,0.524,0.19,,0.03,0.19,0.005,0.009,,0.052,,,,,,,,721.0423711,874.2742568,0.013099661,0.053249507,-4.68E+01,6.907755279,20.29643137
Inconel 718,0.524,0.19,,0.03,0.19,0.005,0.009,,0.052,,,,,,,,697.9924842,882.2702045,0.01318882,0.052092725,-4.65E+01,6.907755279,20.48006078
Inconel 718,0.524,0.19,,0.03,0.19,0.005,0.009,,0.052,,,,,,,,674.9425973,890.254092,0.013271739,0.050903087,-4.62E+01,6.907755279,20.6636902
Inconel 718,0.524,0.19,,0.03,0.19,0.005,0.009,,0.052,,,,,,,,657.7599543,898.2379795,0.013348842,0.049676548,-4.58E+01,6.907755279,20.84704222
Inconel 718,0.524,0.19,,0.03,0.19,0.005,0.009,,0.052,,,,,,,,646.2649458,906.2098068,0.013420262,0.048412605,-4.55E+01,6.907755279,20.95189406
Inconel 718,0.524,0.19,,0.03,0.19,0.005,0.009,,0.052,,,,,,,,623.0953192,910.7685824,0.013458678,0.047671189,-4.53E+01,6.907755279,21.08337494
Inconel 718,0.524,0.19,,0.03,0.19,0.005,0.009,,0.052,,,,,,,,599.9256927,916.4851424,0.013504411,0.046721385,-4.51E+01,6.907755279,21.21485582
Inconel 718,0.524,0.19,,0.03,0.19,0.005,0.009,,0.052,,,,,,,,582.7430497,922.2017023,0.013547475,0.045748256,-4.49E+01,6.907755279,21.39820785
Inconel 718,0.524,0.19,,0.03,0.19,0.005,0.009,,0.052,,,,,,,,553.766049,930.1735296,0.013603145,0.044350207,-4.46E+01,6.907755279,21.55604038
Inconel 718,0.524,0.19,,0.03,0.19,0.005,0.009,,0.052,,,,,,,,524.7890483,937.0358135,0.013647032,0.043106335,-4.43E+01,6.907755279,21.71387291
Inconel 718,0.524,0.19,,0.03,0.19,0.005,0.009,,0.052,,,,,,,,501.6194218,943.8980975,0.013687222,0.041822842,-4.41E+01,6.907755279,21.84535379
Inconel 718,0.524,0.19,,0.03,0.19,0.005,0.009,,0.052,,,,,,,,484.2571693,949.6146574,0.013717894,0.040721766,-4.38E+01,6.907755279,21.95048301
Inconel 718,0.524,0.19,,0.03,0.19,0.005,0.009,,0.052,,,,,,,,461.0875427,954.1854933,0.013740586,0.039819535,-4.37E+01,6.907755279,22.08196389
Inconel 718,0.524,0.19,,0.03,0.19,0.005,0.009,,0.052,,,,,,,,437.8580463,959.9020533,0.013766676,0.038662626,-4.35E+01,6.907755279,22.1873705
Inconel 718,0.524,0.19,,0.03,0.19,0.005,0.009,,0.052,,,,,,,,414.6285499,964.4849494,0.013785749,0.037711296,-4.33E+01,6.907755279,22.29277711
Inconel 718,0.524,0.19,,0.03,0.19,0.005,0.009,,0.052,,,,,,,,391.3990535,969.0678456,0.013803177,0.036737853,-4.32E+01,6.907755279,22.39818373
