Repository: ZaifMohammed-eng/CALPHAD-modeling

File: ML_data_creep_project.csv (part 3 of 10)
System Name,NI ,CR,CO,MO,FE,AL,TI,HF,NB,TA,W,V,ZR,CU,MN,C,Stress (Mpa),Temperature,Lattice Misfit,Amount of Gamma Prime,ln(Effective Diffusivity of Gamma Phase),ln(Time to rupture(H)),LMP_K
Inconel 718,0.524,0.19,,0.03,0.19,0.005,0.009,,0.052,,,,,,,,362.4220528,973.6507417,0.013818954,0.035741434,-4.30E+01,6.907755279,22.55601626
Inconel 718,0.524,0.19,,0.03,0.19,0.005,0.009,,0.052,,,,,,,,832.314946,980.5130257,0.013839469,0.034204497,-4.28E+01,4.605170186,19.56049383
Inconel 718,0.524,0.19,,0.03,0.19,0.005,0.009,,0.052,,,,,,,,809.4795479,888.9300224,0.013258396,0.051102868,-4.62E+01,4.605170186,19.65925926
Inconel 718,0.524,0.19,,0.03,0.19,0.005,0.009,,0.052,,,,,,,,792.5884159,893.4193603,0.013302988,0.050421365,-4.60E+01,4.605170186,19.78271605
Inconel 718,0.524,0.19,,0.03,0.19,0.005,0.009,,0.052,,,,,,,,775.6972838,899.0310325,0.013356193,0.049552607,-4.58E+01,4.605170186,19.90617284
Inconel 718,0.524,0.19,,0.03,0.19,0.005,0.009,,0.052,,,,,,,,753.0973023,904.6427048,0.013406652,0.048664289,-4.56E+01,4.605170186,20.05432099
Inconel 718,0.524,0.19,,0.03,0.19,0.005,0.009,,0.052,,,,,,,,730.4973207,911.3767116,0.013463671,0.047571226,-4.53E+01,4.605170186,20.20246914
Inconel 718,0.524,0.19,,0.03,0.19,0.005,0.009,,0.052,,,,,,,,707.8973391,918.1107183,0.013516927,0.046447083,-4.50E+01,4.605170186,20.35061728
Inconel 718,0.524,0.19,,0.03,0.19,0.005,0.009,,0.052,,,,,,,,685.2973576,924.844725,0.013566495,0.04529015,-4.48E+01,4.605170186,20.49876543
Inconel 718,0.524,0.19,,0.03,0.19,0.005,0.009,,0.052,,,,,,,,656.8708183,931.5787318,0.013612435,0.044098618,-4.45E+01,4.605170186,20.64691358
Inconel 718,0.524,0.19,,0.03,0.19,0.005,0.009,,0.052,,,,,,,,634.3885449,938.3127385,0.01365479,0.04287057,-4.43E+01,4.605170186,20.81975309
Inconel 718,0.524,0.19,,0.03,0.19,0.005,0.009,,0.052,,,,,,,,611.7885634,946.1690797,0.013699712,0.041388979,-4.40E+01,4.605170186,20.96790123
Inconel 718,0.524,0.19,,0.03,0.19,0.005,0.009,,0.052,,,,,,,,589.0708736,952.9030864,0.013734384,0.040074674,-4.37E+01,4.605170186,21.09135802
Inconel 718,0.524,0.19,,0.03,0.19,0.005,0.009,,0.052,,,,,,,,566.3531838,958.5147587,0.013760579,0.038946369,-4.35E+01,4.605170186,21.21481481
Inconel 718,0.524,0.19,,0.03,0.19,0.005,0.009,,0.052,,,,,,,,549.57976,964.126431,0.013784316,0.037786505,-4.33E+01,4.605170186,21.36296296
Inconel 718,0.524,0.19,,0.03,0.19,0.005,0.009,,0.052,,,,,,,,526.6266537,970.8604377,0.013809545,0.03635089,-4.31E+01,4.605170186,21.43703704
Inconel 718,0.524,0.19,,0.03,0.19,0.005,0.009,,0.052,,,,,,,,515.6797876,974.2274411,0.013820821,0.035614376,-4.30E+01,4.605170186,21.58518519
Inconel MA 6000,0.6995,0.15,,0.02,,0.045,0.025,,,0.02,0.04,,,,,0.0005,736.1823981,973.6507417,0.000944215,0.348881368,-4.10E+01,1.885157386,20.26354776
Inconel MA 6000,0.6995,0.15,,0.02,,0.045,0.025,,,0.02,0.04,,,,,0.0005,724.3584167,980.5130257,0.001000827,0.354802111,-4.08E+01,2.221792634,20.40584795
Inconel MA 6000,0.6995,0.15,,0.02,,0.045,0.025,,,0.02,0.04,,,,,0.0005,715.5031173,888.9300224,0.000238322,0.27501028,-4.35E+01,2.457437307,20.50545809
Inconel MA 6000,0.6995,0.15,,0.02,,0.045,0.025,,,0.02,0.04,,,,,0.0005,703.7552559,893.4193603,0.000270899,0.278265514,-4.33E+01,2.69308198,20.60506823
Inconel MA 6000,0.6995,0.15,,0.02,,0.045,0.025,,,0.02,0.04,,,,,0.0005,691.9820212,899.0310325,0.00031268,0.28239999,-4.32E+01,2.962390178,20.71890838
Inconel MA 6000,0.6995,0.15,,0.02,,0.045,0.025,,,0.02,0.04,,,,,0.0005,688.9372191,904.6427048,0.000355641,0.286609782,-4.30E+01,3.164371327,20.8042885
Inconel MA 6000,0.6995,0.15,,0.02,,0.045,0.025,,,0.02,0.04,,,,,0.0005,680.107293,911.3767116,0.000408755,0.291765007,-4.28E+01,3.366352475,20.88966862
Inconel MA 6000,0.6995,0.15,,0.02,,0.045,0.025,,,0.02,0.04,,,,,0.0005,677.0878643,918.1107183,0.000463573,0.297037966,-4.26E+01,3.534670099,20.96081871
Inconel MA 6000,0.6995,0.15,,0.02,,0.045,0.025,,,0.02,0.04,,,,,0.0005,668.2325649,924.844725,0.000520097,0.302433978,-4.24E+01,3.770314772,21.06042885
Inconel MA 6000,0.6995,0.15,,0.02,,0.045,0.025,,,0.02,0.04,,,,,0.0005,656.5100768,931.5787318,0.000578329,0.30795855,-4.22E+01,3.972295921,21.14580897
Inconel MA 6000,0.6995,0.15,,0.02,,0.045,0.025,,,0.02,0.04,,,,,0.0005,650.5473394,938.3127385,0.00063827,0.313617383,-4.20E+01,4.207940594,21.2454191
Inconel MA 6000,0.6995,0.15,,0.02,,0.045,0.025,,,0.02,0.04,,,,,0.0005,644.6099754,946.1690797,0.000710361,0.32039693,-4.18E+01,4.409921742,21.33079922
Inconel MA 6000,0.6995,0.15,,0.02,,0.045,0.025,,,0.02,0.04,,,,,0.0005,635.8054226,952.9030864,0.000774004,0.326367181,-4.16E+01,4.578239366,21.40194932
Inconel MA 6000,0.6995,0.15,,0.02,,0.045,0.025,,,0.02,0.04,,,,,0.0005,632.7859939,958.5147587,0.000828342,0.331459491,-4.14E+01,4.74655699,21.47309942
Inconel MA 6000,0.6995,0.15,,0.02,,0.045,0.025,,,0.02,0.04,,,,,0.0005,626.8232565,964.126431,0.000866548,0.340893536,-4.12E+01,4.982201663,21.57270955
Inconel MA 6000,0.6995,0.15,,0.02,,0.045,0.025,,,0.02,0.04,,,,,0.0005,618.0187038,970.8604377,0.000921348,0.346514104,-4.11E+01,5.150519287,21.64385965
Inconel MA 6000,0.6995,0.15,,0.02,,0.045,0.025,,,0.02,0.04,,,,,0.0005,612.0813397,974.2274411,0.000948953,0.349373493,-4.10E+01,5.352500435,21.72923977
Inconel MA 6000,0.6995,0.15,,0.02,,0.045,0.025,,,0.02,0.04,,,,,0.0005,603.2260403,980.9614478,0.001004545,0.355194004,-4.08E+01,5.588145109,21.8288499
Inconel MA 6000,0.6995,0.15,,0.02,,0.045,0.025,,,0.02,0.04,,,,,0.0005,597.2633029,973.15,0.000940105,0.348454859,-4.10E+01,5.823789782,21.92846004
Inconel MA 6000,0.6995,0.15,,0.02,,0.045,0.025,,,0.02,0.04,,,,,0.0005,591.3259388,973.15,0.000940105,0.348454859,-4.10E+01,6.02577093,22.01384016
Inconel MA 6000,0.6995,0.15,,0.02,,0.045,0.025,,,0.02,0.04,,,,,0.0005,582.4960128,973.15,0.000940105,0.348454859,-4.10E+01,6.227752079,22.09922027
Inconel MA 6000,0.6995,0.15,,0.02,,0.045,0.025,,,0.02,0.04,,,,,0.0005,573.6407134,973.15,0.000940105,0.348454859,-4.10E+01,6.463396752,22.19883041
Inconel MA 6000,0.6995,0.15,,0.02,,0.045,0.025,,,0.02,0.04,,,,,0.0005,567.7033493,973.15,0.000940105,0.348454859,-4.10E+01,6.665377901,22.28421053
Inconel MA 6000,0.6995,0.15,,0.02,,0.045,0.025,,,0.02,0.04,,,,,0.0005,558.8480499,973.15,0.000940105,0.348454859,-4.10E+01,6.901022574,22.38382066
Inconel MA 6000,0.6995,0.15,,0.02,,0.045,0.025,,,0.02,0.04,,,,,0.0005,552.9360592,973.15,0.000940105,0.348454859,-4.10E+01,7.069340198,22.45497076
Inconel MA 6000,0.6995,0.15,,0.02,,0.045,0.025,,,0.02,0.04,,,,,0.0005,546.9986951,973.15,0.000940105,0.348454859,-4.10E+01,7.271321346,22.54035088
Inconel MA 6000,0.6995,0.15,,0.02,,0.045,0.025,,,0.02,0.04,,,,,0.0005,541.0867044,973.15,0.000940105,0.348454859,-4.10E+01,7.43963897,22.61150097
Inconel MA 6000,0.6995,0.15,,0.02,,0.045,0.025,,,0.02,0.04,,,,,0.0005,529.3642163,973.15,0.000940105,0.348454859,-4.10E+01,7.641620119,22.69688109
Inconel MA 6000,0.6995,0.15,,0.02,,0.045,0.025,,,0.02,0.04,,,,,0.0005,659.0220386,973.15,0.000940105,0.348454859,-4.10E+01,0.63960697,20.75092593
Inconel MA 6000,0.6995,0.15,,0.02,,0.045,0.025,,,0.02,0.04,,,,,0.0005,650.1413658,973.15,0.000940105,0.348454859,-4.10E+01,0.908915168,20.87061404
Inconel MA 6000,0.6995,0.15,,0.02,,0.045,0.025,,,0.02,0.04,,,,,0.0005,638.3935044,973.15,0.000940105,0.348454859,-4.10E+01,1.144559842,20.97534113
Inconel MA 6000,0.6995,0.15,,0.02,,0.045,0.025,,,0.02,0.04,,,,,0.0005,632.4561404,973.15,0.000940105,0.348454859,-4.10E+01,1.34654099,21.06510721
Inconel MA 6000,0.6995,0.15,,0.02,,0.045,0.025,,,0.02,0.04,,,,,0.0005,626.5441496,973.15,0.000940105,0.348454859,-4.10E+01,1.514858614,21.13991228
Inconel MA 6000,0.6995,0.15,,0.02,,0.045,0.025,,,0.02,0.04,,,,,0.0005,617.7142236,973.15,0.000940105,0.348454859,-4.10E+01,1.716839762,21.22967836
Inconel MA 6000,0.6995,0.15,,0.02,,0.045,0.025,,,0.02,0.04,,,,,0.0005,614.6947948,973.15,0.000940105,0.348454859,-4.10E+01,1.885157386,21.30448343
Inconel MA 6000,0.6995,0.15,,0.02,,0.045,0.025,,,0.02,0.04,,,,,0.0005,605.8648688,973.15,0.000940105,0.348454859,-4.10E+01,2.087138535,21.39424951
Inconel MA 6000,0.6995,0.15,,0.02,,0.045,0.025,,,0.02,0.04,,,,,0.0005,596.984196,973.15,0.000940105,0.348454859,-4.10E+01,2.356446733,21.51393762
Inconel MA 6000,0.6995,0.15,,0.02,,0.045,0.025,,,0.02,0.04,,,,,0.0005,591.0214586,973.15,0.000940105,0.348454859,-4.10E+01,2.592091406,21.61866472
Inconel MA 6000,0.6995,0.15,,0.02,,0.045,0.025,,,0.02,0.04,,,,,0.0005,582.1915326,973.15,0.000940105,0.348454859,-4.10E+01,2.794072554,21.7084308
Inconel MA 6000,0.6995,0.15,,0.02,,0.045,0.025,,,0.02,0.04,,,,,0.0005,570.4182978,973.15,0.000940105,0.348454859,-4.10E+01,3.063380752,21.82811891
Inconel MA 6000,0.6995,0.15,,0.02,,0.045,0.025,,,0.02,0.04,,,,,0.0005,567.4242424,973.15,0.000940105,0.348454859,-4.10E+01,3.198034851,21.88796296
Inconel MA 6000,0.6995,0.15,,0.02,,0.045,0.025,,,0.02,0.04,,,,,0.0005,558.568943,973.15,0.000940105,0.348454859,-4.10E+01,3.433679525,21.99269006
Inconel MA 6000,0.6995,0.15,,0.02,,0.045,0.025,,,0.02,0.04,,,,,0.0005,549.7136436,973.15,0.000940105,0.348454859,-4.10E+01,3.669324198,22.09741715
Inconel MA 6000,0.6995,0.15,,0.02,,0.045,0.025,,,0.02,0.04,,,,,0.0005,543.7255328,973.15,0.000940105,0.348454859,-4.10E+01,3.938632396,22.21710526
Inconel MA 6000,0.6995,0.15,,0.02,,0.045,0.025,,,0.02,0.04,,,,,0.0005,534.9209801,973.15,0.000940105,0.348454859,-4.10E+01,4.10695002,22.29191033
Inconel MA 6000,0.6995,0.15,,0.02,,0.045,0.025,,,0.02,0.04,,,,,0.0005,531.8508047,973.15,0.000940105,0.348454859,-4.10E+01,4.342594693,22.39663743
Inconel MA 6000,0.6995,0.15,,0.02,,0.045,0.025,,,0.02,0.04,,,,,0.0005,520.07757,1023.15,0.001362106,0.395107434,-3.96E+01,4.611902891,22.51632554
Inconel MA 6000,0.6995,0.15,,0.02,,0.045,0.025,,,0.02,0.04,,,,,0.0005,508.3297086,1023.15,0.001362106,0.395107434,-3.96E+01,4.847547564,22.62105263
Inconel MA 6000,0.6995,0.15,,0.02,,0.045,0.025,,,0.02,0.04,,,,,0.0005,502.3669711,1023.15,0.001362106,0.395107434,-3.96E+01,5.083192237,22.72577973
Inconel MA 6000,0.6995,0.15,,0.02,,0.045,0.025,,,0.02,0.04,,,,,0.0005,496.4549804,1023.15,0.001362106,0.395107434,-3.96E+01,5.251509861,22.8005848
Inconel MA 6000,0.6995,0.15,,0.02,,0.045,0.025,,,0.02,0.04,,,,,0.0005,490.5429897,1023.15,0.001362106,0.395107434,-3.96E+01,5.419827485,22.87538986
Inconel MA 6000,0.6995,0.15,,0.02,,0.045,0.025,,,0.02,0.04,,,,,0.0005,484.5802523,1023.15,0.001362106,0.395107434,-3.96E+01,5.655472158,22.98011696
Inconel MA 6000,0.6995,0.15,,0.02,,0.045,0.025,,,0.02,0.04,,,,,0.0005,475.7249529,1023.15,0.001362106,0.395107434,-3.96E+01,5.891116831,23.08484405
Inconel MA 6000,0.6995,0.15,,0.02,,0.045,0.025,,,0.02,0.04,,,,,0.0005,463.9517181,1023.15,0.001362106,0.395107434,-3.96E+01,6.16042503,23.20453216
Inconel MA 6000,0.6995,0.15,,0.02,,0.045,0.025,,,0.02,0.04,,,,,0.0005,457.9889807,1023.15,0.001362106,0.395107434,-3.96E+01,6.396069703,23.30925926
Inconel MA 6000,0.6995,0.15,,0.02,,0.045,0.025,,,0.02,0.04,,,,,0.0005,449.1590547,1023.15,0.001362106,0.395107434,-3.96E+01,6.598050851,23.39902534
Inconel MA 6000,0.6995,0.15,,0.02,,0.045,0.025,,,0.02,0.04,,,,,0.0005,443.1709439,1023.15,0.001362106,0.395107434,-3.96E+01,6.867359049,23.51871345
Inconel MA 6000,0.6995,0.15,,0.02,,0.045,0.025,,,0.02,0.04,,,,,0.0005,431.3977091,1023.15,0.001362106,0.395107434,-3.96E+01,7.136667247,23.63840156
Inconel MA 6000,0.6995,0.15,,0.02,,0.045,0.025,,,0.02,0.04,,,,,0.0005,425.4095984,1023.15,0.001362106,0.395107434,-3.96E+01,7.405975445,23.75808967
Inconel MA 6000,0.6995,0.15,,0.02,,0.045,0.025,,,0.02,0.04,,,,,0.0005,413.661737,1023.15,0.001362106,0.395107434,-3.96E+01,7.641620119,23.86281676
Inconel MA 6000,0.6995,0.15,,0.02,,0.045,0.025,,,0.02,0.04,,,,,0.0005,401.9138756,1023.15,0.001362106,0.395107434,-3.96E+01,7.877264792,23.96754386
Inconel MA 6000,0.6995,0.15,,0.02,,0.045,0.025,,,0.02,0.04,,,,,0.0005,393.0839495,1023.15,0.001362106,0.395107434,-3.96E+01,8.07924594,24.05730994
Inconel MA 6000,0.6995,0.15,,0.02,,0.045,0.025,,,0.02,0.04,,,,,0.0005,392.8809627,1023.15,0.001362106,0.395107434,-3.96E+01,8.348554138,24.17699805
Inconel MA 6000,0.6995,0.15,,0.02,,0.045,0.025,,,0.02,0.04,,,,,0.0005,392.7033493,1023.15,0.001362106,0.395107434,-3.96E+01,8.584198812,24.28172515
Inconel MA 6000,0.6995,0.15,,0.02,,0.045,0.025,,,0.02,0.04,,,,,0.0005,386.7913586,1023.15,0.001362106,0.395107434,-3.96E+01,8.752516435,24.35653021
Inconel MA 6000,0.6995,0.15,,0.02,,0.045,0.025,,,0.02,0.04,,,,,0.0005,383.7211831,1023.15,0.001362106,0.395107434,-3.96E+01,8.988161109,24.46125731
Inconel MA 6000,0.6995,0.15,,0.02,,0.045,0.025,,,0.02,0.04,,,,,0.0005,383.568943,1023.15,0.001362106,0.395107434,-3.96E+01,9.190142257,24.55102339
Inconel MA 6000,0.6995,0.15,,0.02,,0.045,0.025,,,0.02,0.04,,,,,0.0005,377.6569523,1023.15,0.001362106,0.395107434,-3.96E+01,9.358459881,24.62582846
Inconel MA 6000,0.6995,0.15,,0.02,,0.045,0.025,,,0.02,0.04,,,,,0.0005,371.6942149,1023.15,0.001362106,0.395107434,-3.96E+01,9.594104554,24.73055556
Inconel MA 6000,0.6995,0.15,,0.02,,0.045,0.025,,,0.02,0.04,,,,,0.0005,530.5567638,1023.15,0.001362106,0.395107434,-3.96E+01,2.221792634,22.50233918
Inconel MA 6000,0.6995,0.15,,0.02,,0.045,0.025,,,0.02,0.04,,,,,0.0005,524.6701464,1023.15,0.001362106,0.395107434,-3.96E+01,2.356446733,22.56510721
Inconel MA 6000,0.6995,0.15,,0.02,,0.045,0.025,,,0.02,0.04,,,,,0.0005,518.7835291,1023.15,0.001362106,0.395107434,-3.96E+01,2.491100832,22.62787524
Inconel MA 6000,0.6995,0.15,,0.02,,0.045,0.025,,,0.02,0.04,,,,,0.0005,512.8969117,1023.15,0.001362106,0.395107434,-3.96E+01,2.625754931,22.69064327
Inconel MA 6000,0.6995,0.15,,0.02,,0.045,0.025,,,0.02,0.04,,,,,0.0005,509.9028563,1023.15,0.001362106,0.395107434,-3.96E+01,2.76040903,22.75341131
Inconel MA 6000,0.6995,0.15,,0.02,,0.045,0.025,,,0.02,0.04,,,,,0.0005,504.0416123,1023.15,0.001362106,0.395107434,-3.96E+01,2.861399604,22.80048733
Inconel MA 6000,0.6995,0.15,,0.02,,0.045,0.025,,,0.02,0.04,,,,,0.0005,498.1549949,1023.15,0.001362106,0.395107434,-3.96E+01,2.996053703,22.86325536
Inconel MA 6000,0.6995,0.15,,0.02,,0.045,0.025,,,0.02,0.04,,,,,0.0005,495.1863129,1023.15,0.001362106,0.395107434,-3.96E+01,3.097044277,22.91033138
Inconel MA 6000,0.6995,0.15,,0.02,,0.045,0.025,,,0.02,0.04,,,,,0.0005,489.3250689,1023.15,0.001362106,0.395107434,-3.96E+01,3.198034851,22.95740741
Inconel MA 6000,0.6995,0.15,,0.02,,0.045,0.025,,,0.02,0.04,,,,,0.0005,486.3056401,1023.15,0.001362106,0.395107434,-3.96E+01,3.366352475,23.03586745
Inconel MA 6000,0.6995,0.15,,0.02,,0.045,0.025,,,0.02,0.04,,,,,0.0005,480.4190228,1023.15,0.001362106,0.395107434,-3.96E+01,3.501006574,23.09863548
Inconel MA 6000,0.6995,0.15,,0.02,,0.045,0.025,,,0.02,0.04,,,,,0.0005,477.4249674,1023.15,0.001362106,0.395107434,-3.96E+01,3.635660673,23.16140351
Inconel MA 6000,0.6995,0.15,,0.02,,0.045,0.025,,,0.02,0.04,,,,,0.0005,468.645788,1023.15,0.001362106,0.395107434,-3.96E+01,3.770314772,23.22417154
Inconel MA 6000,0.6995,0.15,,0.02,,0.045,0.025,,,0.02,0.04,,,,,0.0005,462.708424,1023.15,0.001362106,0.395107434,-3.96E+01,3.972295921,23.31832359
Inconel MA 6000,0.6995,0.15,,0.02,,0.045,0.025,,,0.02,0.04,,,,,0.0005,456.7964332,1023.15,0.001362106,0.395107434,-3.96E+01,4.140613544,23.39678363
Inconel MA 6000,0.6995,0.15,,0.02,,0.045,0.025,,,0.02,0.04,,,,,0.0005,450.9098159,1023.15,0.001362106,0.395107434,-3.96E+01,4.275267643,23.45955166
Inconel MA 6000,0.6995,0.15,,0.02,,0.045,0.025,,,0.02,0.04,,,,,0.0005,442.0798898,1023.15,0.001362106,0.395107434,-3.96E+01,4.477248792,23.5537037
Inconel MA 6000,0.6995,0.15,,0.02,,0.045,0.025,,,0.02,0.04,,,,,0.0005,436.091779,1023.15,0.001362106,0.395107434,-3.96E+01,4.74655699,23.67923977
Inconel MA 6000,0.6995,0.15,,0.02,,0.045,0.025,,,0.02,0.04,,,,,0.0005,427.2872263,1073.15,0.001832643,0.444548729,-3.83E+01,4.914874614,23.75769981
Inconel MA 6000,0.6995,0.15,,0.02,,0.045,0.025,,,0.02,0.04,,,,,0.0005,418.4573003,1073.15,0.001832643,0.444548729,-3.83E+01,5.116855762,23.85185185
Inconel MA 6000,0.6995,0.15,,0.02,,0.045,0.025,,,0.02,0.04,,,,,0.0005,412.5453096,1073.15,0.001832643,0.444548729,-3.83E+01,5.285173386,23.93031189
Inconel MA 6000,0.6995,0.15,,0.02,,0.045,0.025,,,0.02,0.04,,,,,0.0005,400.7720748,1073.15,0.001832643,0.444548729,-3.83E+01,5.554481584,24.05584795
Inconel MA 6000,0.6995,0.15,,0.02,,0.045,0.025,,,0.02,0.04,,,,,0.0005,397.7526461,1073.15,0.001832643,0.444548729,-3.83E+01,5.722799208,24.13430799
Inconel MA 6000,0.6995,0.15,,0.02,,0.045,0.025,,,0.02,0.04,,,,,0.0005,391.8914021,1073.15,0.001832643,0.444548729,-3.83E+01,5.823789782,24.18138402
Inconel MA 6000,0.6995,0.15,,0.02,,0.045,0.025,,,0.02,0.04,,,,,0.0005,385.9794113,1073.15,0.001832643,0.444548729,-3.83E+01,5.992107406,24.25984405
Inconel MA 6000,0.6995,0.15,,0.02,,0.045,0.025,,,0.02,0.04,,,,,0.0005,377.1241119,1073.15,0.001832643,0.444548729,-3.83E+01,6.227752079,24.36968811
Inconel MA 6000,0.6995,0.15,,0.02,,0.045,0.025,,,0.02,0.04,,,,,0.0005,368.2941859,1073.15,0.001832643,0.444548729,-3.83E+01,6.429733228,24.46384016
Inconel MA 6000,0.6995,0.15,,0.02,,0.045,0.025,,,0.02,0.04,,,,,0.0005,362.3821952,1073.15,0.001832643,0.444548729,-3.83E+01,6.598050851,24.54230019
Inconel MA 6000,0.6995,0.15,,0.02,,0.045,0.025,,,0.02,0.04,,,,,0.0005,353.5522691,1073.15,0.001832643,0.444548729,-3.83E+01,6.800032,24.63645224
Inconel MA 6000,0.6995,0.15,,0.02,,0.045,0.025,,,0.02,0.04,,,,,0.0005,347.6656517,1073.15,0.001832643,0.444548729,-3.83E+01,6.934686099,24.69922027
Inconel MA 6000,0.6995,0.15,,0.02,,0.045,0.025,,,0.02,0.04,,,,,0.0005,452.584457,1073.15,0.001832643,0.444548729,-3.83E+01,2.05347501,23.46846979
Inconel MA 6000,0.6995,0.15,,0.02,,0.045,0.025,,,0.02,0.04,,,,,0.0005,446.6978396,1073.15,0.001832643,0.444548729,-3.83E+01,2.188129109,23.53416179
Inconel MA 6000,0.6995,0.15,,0.02,,0.045,0.025,,,0.02,0.04,,,,,0.0005,446.5709729,1073.15,0.001832643,0.444548729,-3.83E+01,2.356446733,23.6162768
Inconel MA 6000,0.6995,0.15,,0.02,,0.045,0.025,,,0.02,0.04,,,,,0.0005,437.7156735,1073.15,0.001832643,0.444548729,-3.83E+01,2.592091406,23.73123782
Inconel MA 6000,0.6995,0.15,,0.02,,0.045,0.025,,,0.02,0.04,,,,,0.0005,431.8290561,1073.15,0.001832643,0.444548729,-3.83E+01,2.726745505,23.79692982
Inconel MA 6000,0.6995,0.15,,0.02,,0.045,0.025,,,0.02,0.04,,,,,0.0005,422.9737567,1073.15,0.001832643,0.444548729,-3.83E+01,2.962390178,23.91189084
Inconel MA 6000,0.6995,0.15,,0.02,,0.045,0.025,,,0.02,0.04,,,,,0.0005,417.0110193,1073.15,0.001832643,0.444548729,-3.83E+01,3.198034851,24.02685185
Inconel MA 6000,0.6995,0.15,,0.02,,0.045,0.025,,,0.02,0.04,,,,,0.0005,411.0990286,1073.15,0.001832643,0.444548729,-3.83E+01,3.366352475,24.10896686
Inconel MA 6000,0.6995,0.15,,0.02,,0.045,0.025,,,0.02,0.04,,,,,0.0005,405.1616645,1073.15,0.001832643,0.444548729,-3.83E+01,3.568333624,24.20750487
Inconel MA 6000,0.6995,0.15,,0.02,,0.045,0.025,,,0.02,0.04,,,,,0.0005,396.3317384,1073.15,0.001832643,0.444548729,-3.83E+01,3.770314772,24.30604288
Inconel MA 6000,0.6995,0.15,,0.02,,0.045,0.025,,,0.02,0.04,,,,,0.0005,390.3943744,1073.15,0.001832643,0.444548729,-3.83E+01,3.972295921,24.4045809
Inconel MA 6000,0.6995,0.15,,0.02,,0.045,0.025,,,0.02,0.04,,,,,0.0005,381.4883283,1073.15,0.001832643,0.444548729,-3.83E+01,4.275267643,24.55238791
Inconel MA 6000,0.6995,0.15,,0.02,,0.045,0.025,,,0.02,0.04,,,,,0.0005,372.6330289,1073.15,0.001832643,0.444548729,-3.83E+01,4.510912317,24.66734893
Inconel MA 6000,0.6995,0.15,,0.02,,0.045,0.025,,,0.02,0.04,,,,,0.0005,363.7777294,1073.15,0.001832643,0.444548729,-3.83E+01,4.74655699,24.78230994
Inconel MA 6000,0.6995,0.15,,0.02,,0.045,0.025,,,0.02,0.04,,,,,0.0005,357.7642453,1073.15,0.001832643,0.444548729,-3.83E+01,5.049528713,24.93011696
Inconel MA 6000,0.6995,0.15,,0.02,,0.045,0.025,,,0.02,0.04,,,,,0.0005,351.8268813,1073.15,0.001832643,0.444548729,-3.83E+01,5.251509861,25.02865497
Inconel MA 6000,0.6995,0.15,,0.02,,0.045,0.025,,,0.02,0.04,,,,,0.0005,342.9462085,1073.15,0.001832643,0.444548729,-3.83E+01,5.520818059,25.16003899
Inconel MA 6000,0.6995,0.15,,0.02,,0.045,0.025,,,0.02,0.04,,,,,0.0005,334.0909091,1073.15,0.001832643,0.444548729,-3.83E+01,5.756462732,25.275
Inconel MA 6000,0.6995,0.15,,0.02,,0.045,0.025,,,0.02,0.04,,,,,0.0005,328.1281717,1123.15,0.001976101,0.48130017,-3.70E+01,5.992107406,25.38996101
Inconel MA 6000,0.6995,0.15,,0.02,,0.045,0.025,,,0.02,0.04,,,,,0.0005,322.2161809,1123.15,0.001976101,0.48130017,-3.70E+01,6.16042503,25.47207602
Inconel MA 6000,0.6995,0.15,,0.02,,0.045,0.025,,,0.02,0.04,,,,,0.0005,316.3041902,1123.15,0.001976101,0.48130017,-3.70E+01,6.328742653,25.55419103
Inconel MA 6000,0.6995,0.15,,0.02,,0.045,0.025,,,0.02,0.04,,,,,0.0005,310.3921995,1123.15,0.001976101,0.48130017,-3.70E+01,6.497060277,25.63630604
Inconel MA 6000,0.6995,0.15,,0.02,,0.045,0.025,,,0.02,0.04,,,,,0.0005,301.5369001,1123.15,0.001976101,0.48130017,-3.70E+01,6.73270495,25.75126706
Inconel MA 6000,0.6995,0.15,,0.02,,0.045,0.025,,,0.02,0.04,,,,,0.0005,292.6562273,1123.15,0.001976101,0.48130017,-3.70E+01,7.002013148,25.88265107
Inconel MA 6000,0.6995,0.15,,0.02,,0.045,0.025,,,0.02,0.04,,,,,0.0005,292.5293606,1123.15,0.001976101,0.48130017,-3.70E+01,7.170330772,25.96476608
Inconel MA 6000,0.6995,0.15,,0.02,,0.045,0.025,,,0.02,0.04,,,,,0.0005,283.6994345,1123.15,0.001976101,0.48130017,-3.70E+01,7.372311921,26.06330409
Inconel MA 6000,0.6995,0.15,,0.02,,0.045,0.025,,,0.02,0.04,,,,,0.0005,377.6823256,1123.15,0.001976101,0.48130017,-3.70E+01,1.649512713,24.30721248
Inconel MA 6000,0.6995,0.15,,0.02,,0.045,0.025,,,0.02,0.04,,,,,0.0005,374.6882703,1123.15,0.001976101,0.48130017,-3.70E+01,1.784166812,24.37582846
Inconel MA 6000,0.6995,0.15,,0.02,,0.045,0.025,,,0.02,0.04,,,,,0.0005,371.6942149,1123.15,0.001976101,0.48130017,-3.70E+01,1.918820911,24.44444444
Inconel MA 6000,0.6995,0.15,,0.02,,0.045,0.025,,,0.02,0.04,,,,,0.0005,365.7822242,1123.15,0.001976101,0.48130017,-3.70E+01,2.087138535,24.53021442
Inconel MA 6000,0.6995,0.15,,0.02,,0.045,0.025,,,0.02,0.04,,,,,0.0005,359.8194867,1123.15,0.001976101,0.48130017,-3.70E+01,2.322783208,24.6502924
Inconel MA 6000,0.6995,0.15,,0.02,,0.045,0.025,,,0.02,0.04,,,,,0.0005,351.014934,1123.15,0.001976101,0.48130017,-3.70E+01,2.491100832,24.73606238
Inconel MA 6000,0.6995,0.15,,0.02,,0.045,0.025,,,0.02,0.04,,,,,0.0005,347.9701319,1123.15,0.001976101,0.48130017,-3.70E+01,2.69308198,24.83898635
Inconel MA 6000,0.6995,0.15,,0.02,,0.045,0.025,,,0.02,0.04,,,,,0.0005,339.1148325,1123.15,0.001976101,0.48130017,-3.70E+01,2.928726653,24.95906433
Inconel MA 6000,0.6995,0.15,,0.02,,0.045,0.025,,,0.02,0.04,,,,,0.0005,333.1774685,1123.15,0.001976101,0.48130017,-3.70E+01,3.130707802,25.0619883
Inconel MA 6000,0.6995,0.15,,0.02,,0.045,0.025,,,0.02,0.04,,,,,0.0005,327.214731,1123.15,0.001976101,0.48130017,-3.70E+01,3.366352475,25.18206628
Inconel MA 6000,0.6995,0.15,,0.02,,0.045,0.025,,,0.02,0.04,,,,,0.0005,321.3027403,1123.15,0.001976101,0.48130017,-3.70E+01,3.534670099,25.26783626
Inconel MA 6000,0.6995,0.15,,0.02,,0.045,0.025,,,0.02,0.04,,,,,0.0005,315.3653763,1123.15,0.001976101,0.48130017,-3.70E+01,3.736651247,25.37076023
Inconel MA 6000,0.6995,0.15,,0.02,,0.045,0.025,,,0.02,0.04,,,,,0.0005,309.4026388,1123.15,0.001976101,0.48130017,-3.70E+01,3.972295921,25.49083821
Inconel MA 6000,0.6995,0.15,,0.02,,0.045,0.025,,,0.02,0.04,,,,,0.0005,300.5727128,1123.15,0.001976101,0.48130017,-3.70E+01,4.174277069,25.59376218
Inconel MA 6000,0.6995,0.15,,0.02,,0.045,0.025,,,0.02,0.04,,,,,0.0005,297.5279107,1123.15,0.001976101,0.48130017,-3.70E+01,4.376258218,25.69668616
Inconel MA 6000,0.6995,0.15,,0.02,,0.045,0.025,,,0.02,0.04,,,,,0.0005,291.5905466,1123.15,0.001976101,0.48130017,-3.70E+01,4.578239366,25.79961014
Inconel MA 6000,0.6995,0.15,,0.02,,0.045,0.025,,,0.02,0.04,,,,,0.0005,282.7098739,1123.15,0.001976101,0.48130017,-3.70E+01,4.847547564,25.93684211
Inconel MA 6000,0.6995,0.15,,0.02,,0.045,0.025,,,0.02,0.04,,,,,0.0005,273.8292011,1123.15,0.001976101,0.48130017,-3.70E+01,5.116855762,26.07407407
Inconel MA 6000,0.6995,0.15,,0.02,,0.045,0.025,,,0.02,0.04,,,,,0.0005,267.9172104,1173.15,-0.001680171,0.480699967,-3.48E+01,5.285173386,26.15984405
Inconel MA 6000,0.6995,0.15,,0.02,,0.045,0.025,,,0.02,0.04,,,,,0.0005,261.954473,1173.15,-0.001680171,0.480699967,-3.48E+01,5.520818059,26.27992203
Inconel MA 6000,0.6995,0.15,,0.02,,0.045,0.025,,,0.02,0.04,,,,,0.0005,253.0738002,1173.15,-0.001680171,0.480699967,-3.48E+01,5.790126257,26.417154
Inconel MA 6000,0.6995,0.15,,0.02,,0.045,0.025,,,0.02,0.04,,,,,0.0005,244.1677541,1173.15,-0.001680171,0.480699967,-3.48E+01,6.09309798,26.57153996
Inconel MA 6000,0.6995,0.15,,0.02,,0.045,0.025,,,0.02,0.04,,,,,0.0005,238.23039,1173.15,-0.001680171,0.480699967,-3.48E+01,6.295079129,26.67446394
Inconel MA 6000,0.6995,0.15,,0.02,,0.045,0.025,,,0.02,0.04,,,,,0.0005,235.1602146,1173.15,-0.001680171,0.480699967,-3.48E+01,6.530723802,26.79454191
Inconel MA 6000,0.6995,0.15,,0.02,,0.045,0.025,,,0.02,0.04,,,,,0.0005,235.0079745,1173.15,-0.001680171,0.480699967,-3.48E+01,6.73270495,26.89746589
Inconel MA 6000,0.6995,0.15,,0.02,,0.045,0.025,,,0.02,0.04,,,,,0.0005,231.9885457,1173.15,-0.001680171,0.480699967,-3.48E+01,6.901022574,26.98323587
Inconel MA 6000,0.6995,0.15,,0.02,,0.045,0.025,,,0.02,0.04,,,,,0.0005,228.969117,1173.15,-0.001680171,0.480699967,-3.48E+01,7.069340198,27.06900585
Inconel MA 6000,0.6995,0.15,,0.02,,0.045,0.025,,,0.02,0.04,,,,,0.0005,228.8168769,1173.15,-0.001680171,0.480699967,-3.48E+01,7.271321346,27.17192982
Inconel MA 6000,0.6995,0.15,,0.02,,0.045,0.025,,,0.02,0.04,,,,,0.0005,228.6646368,1173.15,-0.001680171,0.480699967,-3.48E+01,7.473302495,27.2748538
Inconel MA 6000,0.6995,0.15,,0.02,,0.045,0.025,,,0.02,0.04,,,,,0.0005,225.6452081,1173.15,-0.001680171,0.480699967,-3.48E+01,7.641620119,27.36062378
Inconel MA 6000,0.6995,0.15,,0.02,,0.045,0.025,,,0.02,0.04,,,,,0.0005,222.6257793,1173.15,-0.001680171,0.480699967,-3.48E+01,7.809937742,27.44639376
Inconel MA 6000,0.6995,0.15,,0.02,,0.045,0.025,,,0.02,0.04,,,,,0.0005,219.5556039,1173.15,-0.001680171,0.480699967,-3.48E+01,8.045582416,27.56647173
Inconel MA 6000,0.6995,0.15,,0.02,,0.045,0.025,,,0.02,0.04,,,,,0.0005,314.477309,1173.15,-0.001680171,0.480699967,-3.48E+01,1.077232792,25.03898635
Inconel MA 6000,0.6995,0.15,,0.02,,0.045,0.025,,,0.02,0.04,,,,,0.0005,311.4578802,1173.15,-0.001680171,0.480699967,-3.48E+01,1.245550416,25.12841131
Inconel MA 6000,0.6995,0.15,,0.02,,0.045,0.025,,,0.02,0.04,,,,,0.0005,305.5205162,1173.15,-0.001680171,0.480699967,-3.48E+01,1.447531564,25.23572125
Inconel MA 6000,0.6995,0.15,,0.02,,0.045,0.025,,,0.02,0.04,,,,,0.0005,299.5831521,1173.15,-0.001680171,0.480699967,-3.48E+01,1.649512713,25.34303119
Inconel MA 6000,0.6995,0.15,,0.02,,0.045,0.025,,,0.02,0.04,,,,,0.0005,293.6204147,1173.15,-0.001680171,0.480699967,-3.48E+01,1.885157386,25.46822612
Inconel MA 6000,0.6995,0.15,,0.02,,0.045,0.025,,,0.02,0.04,,,,,0.0005,290.6009859,1173.15,-0.001680171,0.480699967,-3.48E+01,2.05347501,25.55765107
Inconel MA 6000,0.6995,0.15,,0.02,,0.045,0.025,,,0.02,0.04,,,,,0.0005,287.5815572,1173.15,-0.001680171,0.480699967,-3.48E+01,2.221792634,25.64707602
Inconel MA 6000,0.6995,0.15,,0.02,,0.045,0.025,,,0.02,0.04,,,,,0.0005,281.6441931,1173.15,-0.001680171,0.480699967,-3.48E+01,2.423773782,25.75438596
Inconel MA 6000,0.6995,0.15,,0.02,,0.045,0.025,,,0.02,0.04,,,,,0.0005,275.6814557,1173.15,-0.001680171,0.480699967,-3.48E+01,2.659418455,25.8795809
Inconel MA 6000,0.6995,0.15,,0.02,,0.045,0.025,,,0.02,0.04,,,,,0.0005,269.6679716,1173.15,-0.001680171,0.480699967,-3.48E+01,2.962390178,26.04054581
Inconel MA 6000,0.6995,0.15,,0.02,,0.045,0.025,,,0.02,0.04,,,,,0.0005,263.7052342,1173.15,-0.001680171,0.480699967,-3.48E+01,3.198034851,26.16574074
Inconel MA 6000,0.6995,0.15,,0.02,,0.045,0.025,,,0.02,0.04,,,,,0.0005,257.7678701,1173.15,-0.001680171,0.480699967,-3.48E+01,3.400016,26.27305068
Inconel MA 6000,0.6995,0.15,,0.02,,0.045,0.025,,,0.02,0.04,,,,,0.0005,251.7797593,1173.15,-0.001680171,0.480699967,-3.48E+01,3.669324198,26.4161306
Inconel MA 6000,0.6995,0.15,,0.02,,0.045,0.025,,,0.02,0.04,,,,,0.0005,245.8423952,1173.15,-0.001680171,0.480699967,-3.48E+01,3.871305346,26.52344055
Inconel MA 6000,0.6995,0.15,,0.02,,0.045,0.025,,,0.02,0.04,,,,,0.0005,239.9050312,1173.15,-0.001680171,0.480699967,-3.48E+01,4.073286495,26.63075049
Inconel MA 6000,0.6995,0.15,,0.02,,0.045,0.025,,,0.02,0.04,,,,,0.0005,236.8602291,1173.15,-0.001680171,0.480699967,-3.48E+01,4.275267643,26.73806043
Inconel MA 6000,0.6995,0.15,,0.02,,0.045,0.025,,,0.02,0.04,,,,,0.0005,230.8974917,1173.15,-0.001680171,0.480699967,-3.48E+01,4.510912317,26.86325536
Inconel MA 6000,0.6995,0.15,,0.02,,0.045,0.025,,,0.02,0.04,,,,,0.0005,227.9288096,1173.15,-0.001680171,0.480699967,-3.48E+01,4.611902891,26.91691033
Inconel MA 6000,0.6995,0.15,,0.02,,0.045,0.025,,,0.02,0.04,,,,,0.0005,221.9660722,1223.15,-0.001370504,0.447081026,-3.37E+01,4.847547564,27.04210526
Inconel MA 6000,0.6995,0.15,,0.02,,0.045,0.025,,,0.02,0.04,,,,,0.0005,224.7063941,1223.15,-0.001370504,0.447081026,-3.37E+01,5.049528713,27.1494152
Inconel MA 6000,0.6995,0.15,,0.02,,0.045,0.025,,,0.02,0.04,,,,,0.0005,218.69291,1223.15,-0.001370504,0.447081026,-3.37E+01,5.352500435,27.31038012
Inconel MA 6000,0.6995,0.15,,0.02,,0.045,0.025,,,0.02,0.04,,,,,0.0005,215.6988546,1223.15,-0.001370504,0.447081026,-3.37E+01,5.487154534,27.38192008
Inconel MA 6000,0.6995,0.15,,0.02,,0.045,0.025,,,0.02,0.04,,,,,0.0005,215.5466145,1223.15,-0.001370504,0.447081026,-3.37E+01,5.689135683,27.48923002
Inconel MA 6000,0.6995,0.15,,0.02,,0.045,0.025,,,0.02,0.04,,,,,0.0005,212.5271857,1223.15,-0.001370504,0.447081026,-3.37E+01,5.857453307,27.57865497
Inconel MA 6000,0.6995,0.15,,0.02,,0.045,0.025,,,0.02,0.04,,,,,0.0005,212.3749456,1223.15,-0.001370504,0.447081026,-3.37E+01,6.059434455,27.68596491
Inconel MA 6000,0.6995,0.15,,0.02,,0.045,0.025,,,0.02,0.04,,,,,0.0005,212.2734522,1223.15,-0.001370504,0.447081026,-3.37E+01,6.194088554,27.75750487
Inconel MA 6000,0.6995,0.15,,0.02,,0.045,0.025,,,0.02,0.04,,,,,0.0005,209.2540235,1223.15,-0.001370504,0.447081026,-3.37E+01,6.362406178,27.84692982
Inconel MA 6000,0.6995,0.15,,0.02,,0.045,0.025,,,0.02,0.04,,,,,0.0005,206.1331013,1223.15,-0.001370504,0.447081026,-3.37E+01,6.665377901,28.00789474
Inconel MA 6000,0.6995,0.15,,0.02,,0.045,0.025,,,0.02,0.04,,,,,0.0005,203.0629259,1223.15,-0.001370504,0.447081026,-3.37E+01,6.901022574,28.13308967
Inconel MA 6000,0.6995,0.15,,0.02,,0.045,0.025,,,0.02,0.04,,,,,0.0005,200.0434972,1223.15,-0.001370504,0.447081026,-3.37E+01,7.069340198,28.22251462
Inconel MA 6000,0.6995,0.15,,0.02,,0.045,0.025,,,0.02,0.04,,,,,0.0005,199.815137,1223.15,-0.001370504,0.447081026,-3.37E+01,7.372311921,28.38347953
Inconel MA 6000,0.6995,0.15,,0.02,,0.045,0.025,,,0.02,0.04,,,,,0.0005,199.9420038,1223.15,-0.001370504,0.447081026,-3.37E+01,7.203994297,28.29405458
Inconel MA 6000,0.6995,0.15,,0.02,,0.045,0.025,,,0.02,0.04,,,,,0.0005,196.8210816,1223.15,-0.001370504,0.447081026,-3.37E+01,7.50696602,28.45501949
Inconel MA 6000,0.6995,0.15,,0.02,,0.045,0.025,,,0.02,0.04,,,,,0.0005,199.5867769,1223.15,-0.001370504,0.447081026,-3.37E+01,7.675283643,28.54444444
Inconel MA 6000,0.6995,0.15,,0.02,,0.045,0.025,,,0.02,0.04,,,,,0.0005,193.6747861,1223.15,-0.001370504,0.447081026,-3.37E+01,7.843601267,28.6338694
Inconel MA 6000,0.6995,0.15,,0.02,,0.045,0.025,,,0.02,0.04,,,,,0.0005,190.6299841,1223.15,-0.001370504,0.447081026,-3.37E+01,8.045582416,28.74117934
Inconel MA 6000,0.6995,0.15,,0.02,,0.045,0.025,,,0.02,0.04,,,,,0.0005,190.4777439,1223.15,-0.001370504,0.447081026,-3.37E+01,8.247563564,28.84848928
Inconel MA 6000,0.6995,0.15,,0.02,,0.045,0.025,,,0.02,0.04,,,,,0.0005,187.4075685,1223.15,-0.001370504,0.447081026,-3.37E+01,8.483208237,28.97368421
Inconel MA 6000,0.6995,0.15,,0.02,,0.045,0.025,,,0.02,0.04,,,,,0.0005,184.3373931,1223.15,-0.001370504,0.447081026,-3.37E+01,8.718852911,29.09887914
Inconel MA 6000,0.6995,0.15,,0.02,,0.045,0.025,,,0.02,0.04,,,,,0.0005,181.292591,1223.15,-0.001370504,0.447081026,-3.37E+01,8.920834059,29.20618908
Inconel MA 6000,0.6995,0.15,,0.02,,0.045,0.025,,,0.02,0.04,,,,,0.0005,181.1149775,1223.15,-0.001370504,0.447081026,-3.37E+01,9.156478732,29.33138402
Inconel MA 6000,0.6995,0.15,,0.02,,0.045,0.025,,,0.02,0.04,,,,,0.0005,297.5025373,1223.15,-0.001370504,0.447081026,-3.37E+01,0.572279921,25.41866472
Inconel MA 6000,0.6995,0.15,,0.02,,0.045,0.025,,,0.02,0.04,,,,,0.0005,291.5397999,1223.15,-0.001370504,0.447081026,-3.37E+01,0.807924594,25.5471345
Inconel MA 6000,0.6995,0.15,,0.02,,0.045,0.025,,,0.02,0.04,,,,,0.0005,288.4949978,1223.15,-0.001370504,0.447081026,-3.37E+01,1.009905743,25.65725146
Inconel MA 6000,0.6995,0.15,,0.02,,0.045,0.025,,,0.02,0.04,,,,,0.0005,282.5576338,1223.15,-0.001370504,0.447081026,-3.37E+01,1.211886891,25.76736842
Inconel MA 6000,0.6995,0.15,,0.02,,0.045,0.025,,,0.02,0.04,,,,,0.0005,276.5948963,1223.15,-0.001370504,0.447081026,-3.37E+01,1.447531564,25.89583821
Inconel MA 6000,0.6995,0.15,,0.02,,0.045,0.025,,,0.02,0.04,,,,,0.0005,273.5500942,1223.15,-0.001370504,0.447081026,-3.37E+01,1.649512713,26.00595517
Inconel MA 6000,0.6995,0.15,,0.02,,0.045,0.025,,,0.02,0.04,,,,,0.0005,267.6127302,1223.15,-0.001370504,0.447081026,-3.37E+01,1.851493861,26.11607212
Inconel MA 6000,0.6995,0.15,,0.02,,0.045,0.025,,,0.02,0.04,,,,,0.0005,261.6499928,1223.15,-0.001370504,0.447081026,-3.37E+01,2.087138535,26.24454191
Inconel MA 6000,0.6995,0.15,,0.02,,0.045,0.025,,,0.02,0.04,,,,,0.0005,258.6051907,1223.15,-0.001370504,0.447081026,-3.37E+01,2.289119683,26.35465887
Inconel MA 6000,0.6995,0.15,,0.02,,0.045,0.025,,,0.02,0.04,,,,,0.0005,252.6678266,1223.15,-0.001370504,0.447081026,-3.37E+01,2.491100832,26.46477583
Inconel MA 6000,0.6995,0.15,,0.02,,0.045,0.025,,,0.02,0.04,,,,,0.0005,246.7050892,1223.15,-0.001370504,0.447081026,-3.37E+01,2.726745505,26.59324561
Inconel MA 6000,0.6995,0.15,,0.02,,0.045,0.025,,,0.02,0.04,,,,,0.0005,243.6602871,1223.15,-0.001370504,0.447081026,-3.37E+01,2.928726653,26.70336257
Inconel MA 6000,0.6995,0.15,,0.02,,0.045,0.025,,,0.02,0.04,,,,,0.0005,240.6408583,1223.15,-0.001370504,0.447081026,-3.37E+01,3.097044277,26.79512671
Inconel MA 6000,0.6995,0.15,,0.02,,0.045,0.025,,,0.02,0.04,,,,,0.0005,234.6781209,1223.15,-0.001370504,0.447081026,-3.37E+01,3.33268895,26.92359649
Inconel MA 6000,0.6995,0.15,,0.02,,0.045,0.025,,,0.02,0.04,,,,,0.0005,231.6586922,1223.15,-0.001370504,0.447081026,-3.37E+01,3.501006574,27.01536062
Inconel MA 6000,0.6995,0.15,,0.02,,0.045,0.025,,,0.02,0.04,,,,,0.0005,228.6138901,1223.15,-0.001370504,0.447081026,-3.37E+01,3.702987723,27.12547758
Inconel MA 6000,0.6995,0.15,,0.02,,0.045,0.025,,,0.02,0.04,,,,,0.0005,222.7018994,1223.15,-0.001370504,0.447081026,-3.37E+01,3.871305346,27.21724172
Inconel MA 6000,0.6995,0.15,,0.02,,0.045,0.025,,,0.02,0.04,,,,,0.0005,216.739162,1223.15,-0.001370504,0.447081026,-3.37E+01,4.10695002,27.3457115
Inconel MA 6000,0.6995,0.15,,0.02,,0.045,0.025,,,0.02,0.04,,,,,0.0005,213.7197332,1255.15,-0.001192658,0.420032065,-3.30E+01,4.275267643,27.43747563
Inconel MA 6000,0.6995,0.15,,0.02,,0.045,0.025,,,0.02,0.04,,,,,0.0005,213.6182398,1255.15,-0.001192658,0.420032065,-3.30E+01,4.409921742,27.51088694
Inconel MA 6000,0.6995,0.15,,0.02,,0.045,0.025,,,0.02,0.04,,,,,0.0005,210.6241844,1255.15,-0.001192658,0.420032065,-3.30E+01,4.544575841,27.58429825
Inconel MA 6000,0.6995,0.15,,0.02,,0.045,0.025,,,0.02,0.04,,,,,0.0005,210.522691,1255.15,-0.001192658,0.420032065,-3.30E+01,4.67922994,27.65770955
Inconel MA 6000,0.6995,0.15,,0.02,,0.045,0.025,,,0.02,0.04,,,,,0.0005,207.4778889,1255.15,-0.001192658,0.420032065,-3.30E+01,4.881211089,27.76782651
Inconel MA 6000,0.6995,0.15,,0.02,,0.045,0.025,,,0.02,0.04,,,,,0.0005,204.4584602,1255.15,-0.001192658,0.420032065,-3.30E+01,5.049528713,27.85959064
Inconel MA 6000,0.6995,0.15,,0.02,,0.045,0.025,,,0.02,0.04,,,,,0.0005,204.3315934,1255.15,-0.001192658,0.420032065,-3.30E+01,5.217846336,27.95135478
Inconel MA 6000,0.6995,0.15,,0.02,,0.045,0.025,,,0.02,0.04,,,,,0.0005,204.2047267,1255.15,-0.001192658,0.420032065,-3.30E+01,5.38616396,28.04311891
Inconel MA 6000,0.6995,0.15,,0.02,,0.045,0.025,,,0.02,0.04,,,,,0.0005,201.1599246,1255.15,-0.001192658,0.420032065,-3.30E+01,5.588145109,28.15323587
Inconel MA 6000,0.6995,0.15,,0.02,,0.045,0.025,,,0.02,0.04,,,,,0.0005,198.0390025,1255.15,-0.001192658,0.420032065,-3.30E+01,5.891116831,28.31841131
Inconel MA 6000,0.6995,0.15,,0.02,,0.045,0.025,,,0.02,0.04,,,,,0.0005,194.9434537,1255.15,-0.001192658,0.420032065,-3.30E+01,6.16042503,28.46523392
Inconel MA 6000,0.6995,0.15,,0.02,,0.045,0.025,,,0.02,0.04,,,,,0.0005,194.7658402,1255.15,-0.001192658,0.420032065,-3.30E+01,6.396069703,28.5937037
Inconel MA 6000,0.6995,0.15,,0.02,,0.045,0.025,,,0.02,0.04,,,,,0.0005,191.6956648,1255.15,-0.001192658,0.420032065,-3.30E+01,6.631714376,28.72217349
Inconel MA 6000,0.6995,0.15,,0.02,,0.045,0.025,,,0.02,0.04,,,,,0.0005,188.600116,1255.15,-0.001192658,0.420032065,-3.30E+01,6.901022574,28.8689961
Inconel MA 6000,0.6995,0.15,,0.02,,0.045,0.025,,,0.02,0.04,,,,,0.0005,185.5045672,1255.15,-0.001192658,0.420032065,-3.30E+01,7.170330772,29.01581871
Inconel MA 6000,0.6995,0.15,,0.02,,0.045,0.025,,,0.02,0.04,,,,,0.0005,185.3015804,1255.15,-0.001192658,0.420032065,-3.30E+01,7.43963897,29.16264133
Inconel MA 6000,0.6995,0.15,,0.02,,0.045,0.025,,,0.02,0.04,,,,,0.0005,182.231405,1255.15,-0.001192658,0.420032065,-3.30E+01,7.675283643,29.29111111
Inconel MA 6000,0.6995,0.15,,0.02,,0.045,0.025,,,0.02,0.04,,,,,0.0005,179.1612295,1255.15,-0.001192658,0.420032065,-3.30E+01,7.910928317,29.4195809
Inconel MA 6000,0.6995,0.15,,0.02,,0.045,0.025,,,0.02,0.04,,,,,0.0005,176.0656807,1255.15,-0.001192658,0.420032065,-3.30E+01,8.180236515,29.56640351
Inconel MA 6000,0.6995,0.15,,0.02,,0.045,0.025,,,0.02,0.04,,,,,0.0005,172.9955053,1255.15,-0.001192658,0.420032065,-3.30E+01,8.415881188,29.69487329
Inconel MA 6000,0.6995,0.15,,0.02,,0.045,0.025,,,0.02,0.04,,,,,0.0005,172.8178918,1255.15,-0.001192658,0.420032065,-3.30E+01,8.651525861,29.82334308
Inconel MA 6000,0.6995,0.15,,0.02,,0.045,0.025,,,0.02,0.04,,,,,0.0005,169.7477164,1255.15,-0.001192658,0.420032065,-3.30E+01,8.887170534,29.95181287
Inconel MA 6000,0.6995,0.15,,0.02,,0.045,0.025,,,0.02,0.04,,,,,0.0005,166.7029143,1255.15,-0.001192658,0.420032065,-3.30E+01,9.089151683,30.06192982
Inconel MA 6000,0.6995,0.15,,0.02,,0.045,0.025,,,0.02,0.04,,,,,0.0005,166.5253009,1255.15,-0.001192658,0.420032065,-3.30E+01,9.324796356,30.19039961
Inconel MA 6000,0.6995,0.15,,0.02,,0.045,0.025,,,0.02,0.04,,,,,0.0005,163.4551254,1255.15,-0.001192658,0.420032065,-3.30E+01,9.560441029,30.3188694
Inconel MA 6000,0.6995,0.15,,0.02,,0.045,0.025,,,0.02,0.04,,,,,0.0005,163.3028853,1255.15,-0.001192658,0.420032065,-3.30E+01,9.762422178,30.42898635
Inconel MA 6000,0.6995,0.15,,0.02,,0.045,0.025,,,0.02,0.04,,,,,0.0005,262.6903001,1255.15,-0.001192658,0.420032065,-3.30E+01,0.70693402,25.85760234
Inconel MA 6000,0.6995,0.15,,0.02,,0.045,0.025,,,0.02,0.04,,,,,0.0005,259.6962447,1255.15,-0.001192658,0.420032065,-3.30E+01,0.841588119,25.93206628
Inconel MA 6000,0.6995,0.15,,0.02,,0.045,0.025,,,0.02,0.04,,,,,0.0005,253.8096274,1255.15,-0.001192658,0.420032065,-3.30E+01,0.976242218,26.00653021
Inconel MA 6000,0.6995,0.15,,0.02,,0.045,0.025,,,0.02,0.04,,,,,0.0005,250.7648253,1255.15,-0.001192658,0.420032065,-3.30E+01,1.178223366,26.11822612
Inconel MA 6000,0.6995,0.15,,0.02,,0.045,0.025,,,0.02,0.04,,,,,0.0005,247.7200232,1255.15,-0.001192658,0.420032065,-3.30E+01,1.380204515,26.22992203
Inconel MA 6000,0.6995,0.15,,0.02,,0.045,0.025,,,0.02,0.04,,,,,0.0005,241.7826591,1255.15,-0.001192658,0.420032065,-3.30E+01,1.582185663,26.34161793
Inconel MA 6000,0.6995,0.15,,0.02,,0.045,0.025,,,0.02,0.04,,,,,0.0005,238.7632304,1255.15,-0.001192658,0.420032065,-3.30E+01,1.750503287,26.43469786
Inconel MA 6000,0.6995,0.15,,0.02,,0.045,0.025,,,0.02,0.04,,,,,0.0005,232.8258663,1255.15,-0.001192658,0.420032065,-3.30E+01,1.952484436,26.54639376
Inconel MA 6000,0.6995,0.15,,0.02,,0.045,0.025,,,0.02,0.04,,,,,0.0005,226.8885022,1255.15,-0.001192658,0.420032065,-3.30E+01,2.154465584,26.65808967
Inconel MA 6000,0.6995,0.15,,0.02,,0.045,0.025,,,0.02,0.04,,,,,0.0005,223.8690735,1255.15,-0.001192658,0.420032065,-3.30E+01,2.322783208,26.75116959
Inconel MA 6000,0.6995,0.15,,0.02,,0.045,0.025,,,0.02,0.04,,,,,0.0005,217.9570828,1255.15,-0.001192658,0.420032065,-3.30E+01,2.491100832,26.84424951
