Repository: ZaifMohammed-eng/CALPHAD-modeling

File: ML_data_creep_project.csv (part 4 of 10)
System Name,NI ,CR,CO,MO,FE,AL,TI,HF,NB,TA,W,V,ZR,CU,MN,C,Stress (Mpa),Temperature,Lattice Misfit,Amount of Gamma Prime,ln(Effective Diffusivity of Gamma Phase),ln(Time to rupture(H)),LMP_K
Inconel MA 6000,0.6995,0.15,,0.02,,0.045,0.025,,,0.02,0.04,,,,,0.0005,211.9943454,1255.15,-0.001192658,0.420032065,-3.30E+01,2.726745505,26.9745614
Inconel MA 6000,0.6995,0.15,,0.02,,0.045,0.025,,,0.02,0.04,,,,,0.0005,208.9495433,1255.15,-0.001192658,0.420032065,-3.30E+01,2.928726653,27.08625731
Inconel MA 6000,0.6995,0.15,,0.02,,0.045,0.025,,,0.02,0.04,,,,,0.0005,203.0121792,1255.15,-0.001192658,0.420032065,-3.30E+01,3.130707802,27.19795322
Inconel MA 6000,0.6995,0.15,,0.02,,0.045,0.025,,,0.02,0.04,,,,,0.0005,197.1001885,1255.15,-0.001192658,0.420032065,-3.30E+01,3.299025426,27.29103314
Inconel MA 6000,0.6995,0.15,,0.02,,0.045,0.025,,,0.02,0.04,,,,,0.0005,194.0046397,1255.15,-0.001192658,0.420032065,-3.30E+01,3.568333624,27.43996101
Inconel MA 6000,0.6995,0.15,,0.02,,0.045,0.025,,,0.02,0.04,,,,,0.0005,193.8016529,1255.15,-0.001192658,0.420032065,-3.30E+01,3.837641822,27.58888889
Inconel MA 6000,0.6995,0.15,,0.02,,0.045,0.025,,,0.02,0.04,,,,,0.0005,193.6747861,1255.15,-0.001192658,0.420032065,-3.30E+01,4.005959445,27.68196881
Inconel MA 6000,0.6995,0.15,,0.02,,0.045,0.025,,,0.02,0.04,,,,,0.0005,190.6299841,1273.15,-0.001101358,0.402309694,-3.27E+01,4.207940594,27.79366472
Inconel MA 6000,0.6995,0.15,,0.02,,0.045,0.025,,,0.02,0.04,,,,,0.0005,190.4523706,1273.15,-0.001101358,0.402309694,-3.27E+01,4.443585267,27.92397661
Inconel MA 6000,0.6995,0.15,,0.02,,0.045,0.025,,,0.02,0.04,,,,,0.0005,187.4075685,1273.15,-0.001101358,0.402309694,-3.27E+01,4.645566416,28.03567251
Inconel MA 6000,0.6995,0.15,,0.02,,0.045,0.025,,,0.02,0.04,,,,,0.0005,187.2299551,1273.15,-0.001101358,0.402309694,-3.27E+01,4.881211089,28.16598441
Inconel MA 6000,0.6995,0.15,,0.02,,0.045,0.025,,,0.02,0.04,,,,,0.0005,184.2105263,1273.15,-0.001101358,0.402309694,-3.27E+01,5.049528713,28.25906433
Inconel MA 6000,0.6995,0.15,,0.02,,0.045,0.025,,,0.02,0.04,,,,,0.0005,181.0896042,1273.15,-0.001101358,0.402309694,-3.27E+01,5.352500435,28.42660819
Inconel MA 6000,0.6995,0.15,,0.02,,0.045,0.025,,,0.02,0.04,,,,,0.0005,177.9940554,1273.15,-0.001101358,0.402309694,-3.27E+01,5.621808633,28.57553606
Inconel MA 6000,0.6995,0.15,,0.02,,0.045,0.025,,,0.02,0.04,,,,,0.0005,177.8164419,1273.15,-0.001101358,0.402309694,-3.27E+01,5.857453307,28.70584795
Inconel MA 6000,0.6995,0.15,,0.02,,0.045,0.025,,,0.02,0.04,,,,,0.0005,174.7208931,1273.15,-0.001101358,0.402309694,-3.27E+01,6.126761505,28.85477583
Inconel MA 6000,0.6995,0.15,,0.02,,0.045,0.025,,,0.02,0.04,,,,,0.0005,171.6760911,1273.15,-0.001101358,0.402309694,-3.27E+01,6.328742653,28.96647173
Inconel MA 6000,0.6995,0.15,,0.02,,0.045,0.025,,,0.02,0.04,,,,,0.0005,171.4984776,1273.15,-0.001101358,0.402309694,-3.27E+01,6.564387327,29.09678363
Inconel MA 6000,0.6995,0.15,,0.02,,0.045,0.025,,,0.02,0.04,,,,,0.0005,168.4283022,1273.15,-0.001101358,0.402309694,-3.27E+01,6.800032,29.22709552
Inconel MA 6000,0.6995,0.15,,0.02,,0.045,0.025,,,0.02,0.04,,,,,0.0005,165.3581267,1273.15,-0.001101358,0.402309694,-3.27E+01,7.035676673,29.35740741
Inconel MA 6000,0.6995,0.15,,0.02,,0.045,0.025,,,0.02,0.04,,,,,0.0005,165.1043932,1273.15,-0.001101358,0.402309694,-3.27E+01,7.372311921,29.54356725
Inconel MA 6000,0.6995,0.15,,0.02,,0.045,0.025,,,0.02,0.04,,,,,0.0005,165.2058866,1273.15,-0.001101358,0.402309694,-3.27E+01,7.237657822,29.46910331
Inconel MA 6000,0.6995,0.15,,0.02,,0.045,0.025,,,0.02,0.04,,,,,0.0005,164.9775265,1273.15,-0.001101358,0.402309694,-3.27E+01,7.540629544,29.63664717
Inconel MA 6000,0.6995,0.15,,0.02,,0.045,0.025,,,0.02,0.04,,,,,0.0005,161.9327244,1273.15,-0.001101358,0.402309694,-3.27E+01,7.742610693,29.74834308
Inconel MA 6000,0.6995,0.15,,0.02,,0.045,0.025,,,0.02,0.04,,,,,0.0005,161.8058576,1273.15,-0.001101358,0.402309694,-3.27E+01,7.910928317,29.841423
Inconel MA 6000,0.6995,0.15,,0.02,,0.045,0.025,,,0.02,0.04,,,,,0.0005,178.3239089,1273.15,-0.001101358,0.402309694,-3.27E+01,1.34654099,28.12569201
Inconel MA 6000,0.6995,0.15,,0.02,,0.045,0.025,,,0.02,0.04,,,,,0.0005,175.2283602,1273.15,-0.001101358,0.402309694,-3.27E+01,1.615849188,28.28549708
Inconel MA 6000,0.6995,0.15,,0.02,,0.045,0.025,,,0.02,0.04,,,,,0.0005,172.1328114,1273.15,-0.001101358,0.402309694,-3.27E+01,1.885157386,28.44530214
Inconel MA 6000,0.6995,0.15,,0.02,,0.045,0.025,,,0.02,0.04,,,,,0.0005,169.0880093,1273.15,-0.001101358,0.402309694,-3.27E+01,2.087138535,28.56515595
Inconel MA 6000,0.6995,0.15,,0.02,,0.045,0.025,,,0.02,0.04,,,,,0.0005,166.0178338,1273.15,-0.001101358,0.402309694,-3.27E+01,2.322783208,28.70498538
Inconel MA 6000,0.6995,0.15,,0.02,,0.045,0.025,,,0.02,0.04,,,,,0.0005,165.8655937,1273.15,-0.001101358,0.402309694,-3.27E+01,2.524764356,28.82483918
Inconel MA 6000,0.6995,0.15,,0.02,,0.045,0.025,,,0.02,0.04,,,,,0.0005,162.7954183,1273.15,-0.001101358,0.402309694,-3.27E+01,2.76040903,28.96466862
Inconel MA 6000,0.6995,0.15,,0.02,,0.045,0.025,,,0.02,0.04,,,,,0.0005,159.6744962,1273.15,-0.001101358,0.402309694,-3.27E+01,3.063380752,29.14444932
Inconel MA 6000,0.6995,0.15,,0.02,,0.045,0.025,,,0.02,0.04,,,,,0.0005,156.6043207,1273.15,-0.001101358,0.402309694,-3.27E+01,3.299025426,29.28427875
Inconel MA 6000,0.6995,0.15,,0.02,,0.045,0.025,,,0.02,0.04,,,,,0.0005,156.4013339,1273.15,-0.001101358,0.402309694,-3.27E+01,3.568333624,29.44408382
Inconel MA 6000,0.6995,0.15,,0.02,,0.045,0.025,,,0.02,0.04,,,,,0.0005,156.2237205,1273.15,-0.001101358,0.402309694,-3.27E+01,3.803978297,29.58391326
Inconel MA 6000,0.6995,0.15,,0.02,,0.045,0.025,,,0.02,0.04,,,,,0.0005,156.046107,1273.15,-0.001101358,0.402309694,-3.27E+01,4.03962297,29.72374269
Inconel MA 6000,0.6995,0.15,,0.02,,0.045,0.025,,,0.02,0.04,,,,,0.0005,152.9759316,1273.15,-0.001101358,0.402309694,-3.27E+01,4.275267643,29.86357212
Inconel MA 6000,0.6995,0.15,,0.02,,0.045,0.025,,,0.02,0.04,,,,,0.0005,149.9057561,1273.15,-0.001101358,0.402309694,-3.27E+01,4.510912317,30.00340156
Inconel MA 6000,0.6995,0.15,,0.02,,0.045,0.025,,,0.02,0.04,,,,,0.0005,146.8355807,1273.15,-0.001101358,0.402309694,-3.27E+01,4.74655699,30.14323099
Inconel MA 6000,0.6995,0.15,,0.02,,0.045,0.025,,,0.02,0.04,,,,,0.0005,149.5505292,1273.15,-0.001101358,0.402309694,-3.27E+01,4.982201663,30.28306043
Inconel MA 6000,0.6995,0.15,,0.02,,0.045,0.025,,,0.02,0.04,,,,,0.0005,143.5624184,1273.15,-0.001101358,0.402309694,-3.27E+01,5.251509861,30.4428655
Inconel MA 6000,0.6995,0.15,,0.02,,0.045,0.025,,,0.02,0.04,,,,,0.0005,143.4355517,1273.15,-0.001101358,0.402309694,-3.27E+01,5.419827485,30.54274366
Inconel MA 6000,0.6995,0.15,,0.02,,0.045,0.025,,,0.02,0.04,,,,,0.0005,143.2833116,1366.15,-0.000760495,0.266321455,-3.09E+01,5.621808633,30.66259747
Inconel MA 6000,0.6995,0.15,,0.02,,0.045,0.025,,,0.02,0.04,,,,,0.0005,140.2385095,1366.15,-0.000760495,0.266321455,-3.09E+01,5.823789782,30.78245127
Inconel MA 6000,0.6995,0.15,,0.02,,0.045,0.025,,,0.02,0.04,,,,,0.0005,140.1116427,1366.15,-0.000760495,0.266321455,-3.09E+01,5.992107406,30.88232943
Inconel MA 6000,0.6995,0.15,,0.02,,0.045,0.025,,,0.02,0.04,,,,,0.0005,139.984776,1366.15,-0.000760495,0.266321455,-3.09E+01,6.16042503,30.9822076
Inconel MA 6000,0.6995,0.15,,0.02,,0.045,0.025,,,0.02,0.04,,,,,0.0005,134.8339858,1366.15,-0.000760495,0.266321455,-3.09E+01,1.481195089,29.38226121
Inconel MA 6000,0.6995,0.15,,0.02,,0.045,0.025,,,0.02,0.04,,,,,0.0005,131.7638104,1366.15,-0.000760495,0.266321455,-3.09E+01,1.716839762,29.52792398
Inconel MA 6000,0.6995,0.15,,0.02,,0.045,0.025,,,0.02,0.04,,,,,0.0005,125.7503262,1366.15,-0.000760495,0.266321455,-3.09E+01,2.019811485,29.71520468
Inconel MA 6000,0.6995,0.15,,0.02,,0.045,0.025,,,0.02,0.04,,,,,0.0005,128.4652748,1366.15,-0.000760495,0.266321455,-3.09E+01,2.255456158,29.86086745
Inconel MA 6000,0.6995,0.15,,0.02,,0.045,0.025,,,0.02,0.04,,,,,0.0005,128.3130347,1366.15,-0.000760495,0.266321455,-3.09E+01,2.457437307,29.98572125
Inconel MA 6000,0.6995,0.15,,0.02,,0.045,0.025,,,0.02,0.04,,,,,0.0005,128.1861679,1366.15,-0.000760495,0.266321455,-3.09E+01,2.625754931,30.08976608
Inconel MA 6000,0.6995,0.15,,0.02,,0.045,0.025,,,0.02,0.04,,,,,0.0005,125.1667392,1366.15,-0.000760495,0.266321455,-3.09E+01,2.794072554,30.19381092
Inconel MA 6000,0.6995,0.15,,0.02,,0.045,0.025,,,0.02,0.04,,,,,0.0005,125.0144991,1366.15,-0.000760495,0.266321455,-3.09E+01,2.996053703,30.31866472
Inconel MA 6000,0.6995,0.15,,0.02,,0.045,0.025,,,0.02,0.04,,,,,0.0005,121.9443236,1366.15,-0.000760495,0.266321455,-3.09E+01,3.231698376,30.46432749
Inconel MA 6000,0.6995,0.15,,0.02,,0.045,0.025,,,0.02,0.04,,,,,0.0005,118.8234015,1366.15,-0.000760495,0.266321455,-3.09E+01,3.534670099,30.65160819
Inconel MA 6000,0.6995,0.15,,0.02,,0.045,0.025,,,0.02,0.04,,,,,0.0005,115.753226,1366.15,-0.000760495,0.266321455,-3.09E+01,3.770314772,30.79727096
Inconel MA 6000,0.6995,0.15,,0.02,,0.045,0.025,,,0.02,0.04,,,,,0.0005,115.5502392,1366.15,-0.000760495,0.266321455,-3.09E+01,4.03962297,30.96374269
Inconel MA 6000,0.6995,0.15,,0.02,,0.045,0.025,,,0.02,0.04,,,,,0.0005,112.4293171,1366.15,-0.000760495,0.266321455,-3.09E+01,4.342594693,31.15102339
Inconel MA 6000,0.6995,0.15,,0.02,,0.045,0.025,,,0.02,0.04,,,,,0.0005,112.2009569,1366.15,-0.000760495,0.266321455,-3.09E+01,4.645566416,31.33830409
Inconel MA 6000,0.6995,0.15,,0.02,,0.045,0.025,,,0.02,0.04,,,,,0.0005,109.1054081,1366.15,-0.000760495,0.266321455,-3.09E+01,4.914874614,31.50477583
Inconel MA 6000,0.6995,0.15,,0.02,,0.045,0.025,,,0.02,0.04,,,,,0.0005,108.9024213,1366.15,-0.000760495,0.266321455,-3.09E+01,5.184182812,31.67124756
Inconel MA 6000,0.6995,0.15,,0.02,,0.045,0.025,,,0.02,0.04,,,,,0.0005,102.9143106,1366.15,-0.000760495,0.266321455,-3.09E+01,5.45349101,31.8377193
Inconel MA 6000,0.6995,0.15,,0.02,,0.045,0.025,,,0.02,0.04,,,,,0.0005,102.6605771,1366.15,-0.000760495,0.266321455,-3.09E+01,5.790126257,32.04580897
Inconel MA 6000,0.6995,0.15,,0.02,,0.045,0.025,,,0.02,0.04,,,,,0.0005,99.61577497,1366.15,-0.000760495,0.266321455,-3.09E+01,5.992107406,32.17066277
Inconel MA 6000,0.6995,0.15,,0.02,,0.045,0.025,,,0.02,0.04,,,,,0.0005,99.48890822,1366.15,-0.000760495,0.266321455,-3.09E+01,6.16042503,32.2747076
Inconel X-550,0.724,0.1541,,,0.0688,0.0124,0.0248,,0.0091,,,,,0.0004,0.0059,0.0005,380.0620533,1005.15,0.011027985,0.168820381,-3.81E+01,3.85037291,21.78778075
Inconel X-550,0.724,0.1541,,,0.0688,0.0124,0.0248,,0.0091,,,,,0.0004,0.0059,0.0005,311.0868402,1005.15,0.011027985,0.168820381,-3.81E+01,5.731909919,22.60927998
Inconel X-550,0.724,0.1541,,,0.0688,0.0124,0.0248,,0.0091,,,,,0.0004,0.0059,0.0005,276.973161,1005.15,0.011027985,0.168820381,-3.81E+01,6.138203261,22.78667201
Inconel X-550,0.724,0.1541,,,0.0688,0.0124,0.0248,,0.0091,,,,,0.0004,0.0059,0.0005,255.6535496,1005.15,0.011027985,0.168820381,-3.81E+01,6.677904062,23.02231116
Inconel X-550,0.724,0.1541,,,0.0688,0.0124,0.0248,,0.0091,,,,,0.0004,0.0059,0.0005,240.6274231,1005.15,0.011027985,0.168820381,-3.81E+01,7.4323171,23.35169598
Inconel X-750,0.7255,0.155,,,0.07,0.007,0.025,,0.01,,,,,0.0025,0.005,,446.3967347,922.0388889,0.013848747,0.167264986,-4.52E+01,3.947514228,20.02548714
Inconel X-750,0.7255,0.155,,,0.07,0.007,0.025,,0.01,,,,,0.0025,0.005,,432.5763154,922.0388889,0.013848747,0.167264986,-4.52E+01,5.484234229,20.64096812
Inconel X-750,0.7255,0.155,,,0.07,0.007,0.025,,0.01,,,,,0.0025,0.005,,413.8775503,922.0388889,0.013848747,0.167264986,-4.52E+01,5.611480156,20.69193216
Inconel X-750,0.7255,0.155,,,0.07,0.007,0.025,,0.01,,,,,0.0025,0.005,,413.3438349,922.0388889,0.013848747,0.167264986,-4.52E+01,2.979142668,19.63763882
Inconel X-750,0.7255,0.155,,,0.07,0.007,0.025,,0.01,,,,,0.0025,0.005,,385.1131003,922.0388889,0.013848747,0.167264986,-4.52E+01,3.531460125,19.85885081
Inconel X-750,0.7255,0.155,,,0.07,0.007,0.025,,0.01,,,,,0.0025,0.005,,365.8338026,922.0388889,0.013848747,0.167264986,-4.52E+01,4.807927138,20.3700963
Inconel X-750,0.7255,0.155,,,0.07,0.007,0.025,,0.01,,,,,0.0025,0.005,,344.803544,922.0388889,0.013848747,0.167264986,-4.52E+01,5.861713779,20.79215473
Inconel X-750,0.7255,0.155,,,0.07,0.007,0.025,,0.01,,,,,0.0025,0.005,,344.2417383,1005.372222,0.013502127,0.118762434,-4.22E+01,3.284983763,21.54568727
Inconel X-750,0.7255,0.155,,,0.07,0.007,0.025,,0.01,,,,,0.0025,0.005,,312.0783641,1005.372222,0.013502127,0.118762434,-4.22E+01,4.24458838,21.96475354
Inconel X-750,0.7255,0.155,,,0.07,0.007,0.025,,0.01,,,,,0.0025,0.005,,289.5405936,1005.372222,0.013502127,0.118762434,-4.22E+01,4.593763226,22.11724072
Inconel X-750,0.7255,0.155,,,0.07,0.007,0.025,,0.01,,,,,0.0025,0.005,,274.4373847,1005.372222,0.013502127,0.118762434,-4.22E+01,4.981011657,22.28635491
Inconel X-750,0.7255,0.155,,,0.07,0.007,0.025,,0.01,,,,,0.0025,0.005,,280.8045155,1005.372222,0.013502127,0.118762434,-4.22E+01,3.443289719,21.61482062
Inconel X-750,0.7255,0.155,,,0.07,0.007,0.025,,0.01,,,,,0.0025,0.005,,276.7407879,1005.372222,0.013502127,0.118762434,-4.22E+01,4.110078414,21.90601207
Inconel X-750,0.7255,0.155,,,0.07,0.007,0.025,,0.01,,,,,0.0025,0.005,,255.9727052,1005.372222,0.013502127,0.118762434,-4.22E+01,4.644861984,22.13955592
Inconel X-750,0.7255,0.155,,,0.07,0.007,0.025,,0.01,,,,,0.0025,0.005,,240.9163135,1005.372222,0.013502127,0.118762434,-4.22E+01,4.939431295,22.26819646
Inconel X-750,0.7255,0.155,,,0.07,0.007,0.025,,0.01,,,,,0.0025,0.005,,227.5640655,1005.372222,0.013502127,0.118762434,-4.22E+01,5.549360097,22.53455678
MAR-M200,0.57881,0.098,0.1108,,,0.0523,0.021,,0.0102,,0.1282,,0.00047,,,0.00022,624.4654294,1088.705556,0.002952755,0.221955007,-3.70E+01,2.706074836,23.05747633
MAR-M200,0.57881,0.098,0.1108,,,0.0523,0.021,,0.0102,,0.1282,,0.00047,,,0.00022,565.5846941,1088.705556,0.002952755,0.221955007,-3.70E+01,4.501508964,23.90653433
MAR-M200,0.57881,0.098,0.1108,,,0.0523,0.021,,0.0102,,0.1282,,0.00047,,,0.00022,499.7286022,1088.705556,0.002952755,0.221955007,-3.70E+01,4.525451714,23.91785681
MAR-M200,0.57881,0.098,0.1108,,,0.0523,0.021,,0.0102,,0.1282,,0.00047,,,0.00022,512.2558129,1088.705556,0.002952755,0.221955007,-3.70E+01,5.942699232,24.58807095
MAR-M200,0.57881,0.098,0.1108,,,0.0523,0.021,,0.0102,,0.1282,,0.00047,,,0.00022,475.5857472,1144.261111,0.00255752,0.251290072,-3.56E+01,1.741562942,23.75449079
MAR-M200,0.57881,0.098,0.1108,,,0.0523,0.021,,0.0102,,0.1282,,0.00047,,,0.00022,475.5857472,1144.261111,0.00255752,0.251290072,-3.56E+01,2.551263195,24.15693279
MAR-M200,0.57881,0.098,0.1108,,,0.0523,0.021,,0.0102,,0.1282,,0.00047,,,0.00022,475.5857472,1144.261111,0.00255752,0.251290072,-3.56E+01,3.436872846,24.59710373
MAR-M200,0.57881,0.098,0.1108,,,0.0523,0.021,,0.0102,,0.1282,,0.00047,,,0.00022,409.932831,1144.261111,0.00255752,0.251290072,-3.56E+01,5.054640891,25.40117636
MAR-M200,0.57881,0.098,0.1108,,,0.0523,0.021,,0.0102,,0.1282,,0.00047,,,0.00022,380.5876026,1199.816667,0.002160095,0.292909536,-3.44E+01,2.928361498,25.52612549
MAR-M200,0.57881,0.098,0.1108,,,0.0523,0.021,,0.0102,,0.1282,,0.00047,,,0.00022,344.7020646,1199.816667,0.002160095,0.292909536,-3.44E+01,4.015307905,26.09259128
MAR-M200,0.57881,0.098,0.1108,,,0.0523,0.021,,0.0102,,0.1282,,0.00047,,,0.00022,275.8479057,1199.816667,0.002160095,0.292909536,-3.44E+01,4.696043803,26.44735909
MAR-M200,0.57881,0.098,0.1108,,,0.0523,0.021,,0.0102,,0.1282,,0.00047,,,0.00022,275.8479057,1199.816667,0.002160095,0.292909536,-3.44E+01,4.771953202,26.48691953
MAR-M200,0.57881,0.098,0.1108,,,0.0523,0.021,,0.0102,,0.1282,,0.00047,,,0.00022,226.2810502,1199.816667,0.002160095,0.292909536,-3.44E+01,5.655386239,26.94732364
MAR-M200,0.57881,0.098,0.1108,,,0.0523,0.021,,0.0102,,0.1282,,0.00047,,,0.00022,231.95347,1199.816667,0.002160095,0.292909536,-3.44E+01,6.187024107,27.22438851
MAR-M200,0.57881,0.098,0.1108,,,0.0523,0.021,,0.0102,,0.1282,,0.00047,,,0.00022,275.8479057,1255.372222,0.001931958,0.35863049,-3.34E+01,2.747702571,26.6093807
MAR-M200,0.57881,0.098,0.1108,,,0.0523,0.021,,0.0102,,0.1282,,0.00047,,,0.00022,275.8479057,1255.372222,0.001931958,0.35863049,-3.34E+01,3.076643298,26.78874578
MAR-M200,0.57881,0.098,0.1108,,,0.0523,0.021,,0.0102,,0.1282,,0.00047,,,0.00022,210.0826181,1255.372222,0.001931958,0.35863049,-3.34E+01,3.529106846,27.03546549
MAR-M200,0.57881,0.098,0.1108,,,0.0523,0.021,,0.0102,,0.1282,,0.00047,,,0.00022,199.9331207,1255.372222,0.001931958,0.35863049,-3.34E+01,3.730987756,27.14554728
MAR-M200,0.57881,0.098,0.1108,,,0.0523,0.021,,0.0102,,0.1282,,0.00047,,,0.00022,199.9331207,1255.372222,0.001931958,0.35863049,-3.34E+01,3.832200288,27.20073654
MAR-M200,0.57881,0.098,0.1108,,,0.0523,0.021,,0.0102,,0.1282,,0.00047,,,0.00022,199.9331207,1255.372222,0.001931958,0.35863049,-3.34E+01,3.908109686,27.24212848
MAR-M200,0.57881,0.098,0.1108,,,0.0523,0.021,,0.0102,,0.1282,,0.00047,,,0.00022,199.9331207,1255.372222,0.001931958,0.35863049,-3.34E+01,3.933412819,27.25592579
MAR-M200,0.57881,0.098,0.1108,,,0.0523,0.021,,0.0102,,0.1282,,0.00047,,,0.00022,199.9331207,1255.372222,0.001931958,0.35863049,-3.34E+01,4.085231617,27.33870968
MAR-M200,0.57881,0.098,0.1108,,,0.0523,0.021,,0.0102,,0.1282,,0.00047,,,0.00022,199.9331207,1255.372222,0.001931958,0.35863049,-3.34E+01,4.161141015,27.38010162
MAR-M200,0.57881,0.098,0.1108,,,0.0523,0.021,,0.0102,,0.1282,,0.00047,,,0.00022,199.9331207,1255.372222,0.001931958,0.35863049,-3.34E+01,4.211747281,27.40769625
MAR-M200,0.57881,0.098,0.1108,,,0.0523,0.021,,0.0102,,0.1282,,0.00047,,,0.00022,199.9331207,1255.372222,0.001931958,0.35863049,-3.34E+01,4.262353547,27.43529087
MAR-M200,0.57881,0.098,0.1108,,,0.0523,0.021,,0.0102,,0.1282,,0.00047,,,0.00022,204.9450498,1255.372222,0.001931958,0.35863049,-3.34E+01,4.313231889,27.46303386
MAR-M200,0.57881,0.098,0.1108,,,0.0523,0.021,,0.0102,,0.1282,,0.00047,,,0.00022,199.9331207,1255.372222,0.001931958,0.35863049,-3.34E+01,4.363566078,27.49048013
MAR-M200,0.57881,0.098,0.1108,,,0.0523,0.021,,0.0102,,0.1282,,0.00047,,,0.00022,199.9331207,1255.372222,0.001931958,0.35863049,-3.34E+01,4.414172344,27.51807476
MAR-M200,0.57881,0.098,0.1108,,,0.0523,0.021,,0.0102,,0.1282,,0.00047,,,0.00022,199.9331207,1255.372222,0.001931958,0.35863049,-3.34E+01,4.515384876,27.57326401
MAR-M200,0.57881,0.098,0.1108,,,0.0523,0.021,,0.0102,,0.1282,,0.00047,,,0.00022,199.9331207,1255.372222,0.001931958,0.35863049,-3.34E+01,4.591294274,27.61465595
MAR-M200,0.57881,0.098,0.1108,,,0.0523,0.021,,0.0102,,0.1282,,0.00047,,,0.00022,137.9095757,1255.372222,0.001931958,0.35863049,-3.34E+01,6.434341825,28.61963449
MAR-M200,0.57881,0.098,0.1108,,,0.0523,0.021,,0.0102,,0.1282,,0.00047,,,0.00022,759.2525549,1033.15,0.003271684,0.199965228,-3.85E+01,2.968858475,21.99900415
MAR-M200,0.57881,0.098,0.1108,,,0.0523,0.021,,0.0102,,0.1282,,0.00047,,,0.00022,759.7276853,1033.15,0.003271684,0.199965228,-3.85E+01,3.115113607,22.06463921
MAR-M200,0.57881,0.098,0.1108,,,0.0523,0.021,,0.0102,,0.1282,,0.00047,,,0.00022,748.2501434,1033.15,0.003271684,0.199965228,-3.85E+01,3.245118169,22.12298148
MAR-M200,0.57881,0.098,0.1108,,,0.0523,0.021,,0.0102,,0.1282,,0.00047,,,0.00022,748.6143088,1033.15,0.003271684,0.199965228,-3.85E+01,3.358872161,22.17403097
MAR-M200,0.57881,0.098,0.1108,,,0.0523,0.021,,0.0102,,0.1282,,0.00047,,,0.00022,737.2534132,1033.15,0.003271684,0.199965228,-3.85E+01,3.472626153,22.22508046
MAR-M200,0.57881,0.098,0.1108,,,0.0523,0.021,,0.0102,,0.1282,,0.00047,,,0.00022,737.6122266,1033.15,0.003271684,0.199965228,-3.85E+01,3.586380145,22.27612994
MAR-M200,0.57881,0.098,0.1108,,,0.0523,0.021,,0.0102,,0.1282,,0.00047,,,0.00022,738.022513,1033.15,0.003271684,0.199965228,-3.85E+01,3.716384708,22.33447222
MAR-M200,0.57881,0.098,0.1108,,,0.0523,0.021,,0.0102,,0.1282,,0.00047,,,0.00022,726.8223574,1033.15,0.003271684,0.199965228,-3.85E+01,3.8301387,22.38552171
MAR-M200,0.57881,0.098,0.1108,,,0.0523,0.021,,0.0102,,0.1282,,0.00047,,,0.00022,738.6897151,1033.15,0.003271684,0.199965228,-3.85E+01,3.927642121,22.42927841
MAR-M200,0.57881,0.098,0.1108,,,0.0523,0.021,,0.0102,,0.1282,,0.00047,,,0.00022,727.3783067,1033.15,0.003271684,0.199965228,-3.85E+01,4.008894973,22.46574233
MAR-M200,0.57881,0.098,0.1108,,,0.0523,0.021,,0.0102,,0.1282,,0.00047,,,0.00022,727.732314,1033.15,0.003271684,0.199965228,-3.85E+01,4.122648965,22.51679182
MAR-M200,0.57881,0.098,0.1108,,,0.0523,0.021,,0.0102,,0.1282,,0.00047,,,0.00022,728.1371048,1033.15,0.003271684,0.199965228,-3.85E+01,4.252653527,22.57513409
MAR-M200,0.57881,0.098,0.1108,,,0.0523,0.021,,0.0102,,0.1282,,0.00047,,,0.00022,717.0869692,1033.15,0.003271684,0.199965228,-3.85E+01,4.366407519,22.62618358
MAR-M200,0.57881,0.098,0.1108,,,0.0523,0.021,,0.0102,,0.1282,,0.00047,,,0.00022,717.4359678,1033.15,0.003271684,0.199965228,-3.85E+01,4.480161511,22.67723307
MAR-M200,0.57881,0.098,0.1108,,,0.0523,0.021,,0.0102,,0.1282,,0.00047,,,0.00022,717.7851363,1033.15,0.003271684,0.199965228,-3.85E+01,4.593915503,22.72828256
MAR-M200,0.57881,0.098,0.1108,,,0.0523,0.021,,0.0102,,0.1282,,0.00047,,,0.00022,706.941239,1033.15,0.003271684,0.199965228,-3.85E+01,4.723920065,22.78662483
MAR-M200,0.57881,0.098,0.1108,,,0.0523,0.021,,0.0102,,0.1282,,0.00047,,,0.00022,707.2852999,1033.15,0.003271684,0.199965228,-3.85E+01,4.837674057,22.83767432
MAR-M200,0.57881,0.098,0.1108,,,0.0523,0.021,,0.0102,,0.1282,,0.00047,,,0.00022,707.6295281,1033.15,0.003271684,0.199965228,-3.85E+01,4.951428049,22.88872381
MAR-M200,0.57881,0.098,0.1108,,,0.0523,0.021,,0.0102,,0.1282,,0.00047,,,0.00022,707.9739239,1033.15,0.003271684,0.199965228,-3.85E+01,5.065182041,22.9397733
MAR-M200,0.57881,0.098,0.1108,,,0.0523,0.021,,0.0102,,0.1282,,0.00047,,,0.00022,697.2297827,1033.15,0.003271684,0.199965228,-3.85E+01,5.178936033,22.99082279
MAR-M200,0.57881,0.098,0.1108,,,0.0523,0.021,,0.0102,,0.1282,,0.00047,,,0.00022,697.5206306,1033.15,0.003271684,0.199965228,-3.85E+01,5.276439455,23.03457949
MAR-M200,0.57881,0.098,0.1108,,,0.0523,0.021,,0.0102,,0.1282,,0.00047,,,0.00022,697.8601065,1033.15,0.003271684,0.199965228,-3.85E+01,5.390193447,23.08562898
MAR-M200,0.57881,0.098,0.1108,,,0.0523,0.021,,0.0102,,0.1282,,0.00047,,,0.00022,698.1997477,1033.15,0.003271684,0.199965228,-3.85E+01,5.503947439,23.13667847
MAR-M200,0.57881,0.098,0.1108,,,0.0523,0.021,,0.0102,,0.1282,,0.00047,,,0.00022,698.5395541,1033.15,0.003271684,0.199965228,-3.85E+01,5.617701431,23.18772796
MAR-M200,0.57881,0.098,0.1108,,,0.0523,0.021,,0.0102,,0.1282,,0.00047,,,0.00022,687.9864083,1033.15,0.003271684,0.199965228,-3.85E+01,5.747705993,23.24607023
MAR-M200,0.57881,0.098,0.1108,,,0.0523,0.021,,0.0102,,0.1282,,0.00047,,,0.00022,688.2255601,1033.15,0.003271684,0.199965228,-3.85E+01,5.828958844,23.28253415
MAR-M200,0.57881,0.098,0.1108,,,0.0523,0.021,,0.0102,,0.1282,,0.00047,,,0.00022,688.4647949,1033.15,0.003271684,0.199965228,-3.85E+01,5.910211696,23.31899807
MAR-M200,0.57881,0.098,0.1108,,,0.0523,0.021,,0.0102,,0.1282,,0.00047,,,0.00022,688.6562427,1033.15,0.003271684,0.199965228,-3.85E+01,5.975213977,23.34816921
MAR-M200,0.57881,0.098,0.1108,,,0.0523,0.021,,0.0102,,0.1282,,0.00047,,,0.00022,658.0053612,1033.15,0.003271684,0.199965228,-3.85E+01,2.70884935,21.8823196
MAR-M200,0.57881,0.098,0.1108,,,0.0523,0.021,,0.0102,,0.1282,,0.00047,,,0.00022,609.1876373,1033.15,0.003271684,0.199965228,-3.85E+01,3.131364177,22.07193199
MAR-M200,0.57881,0.098,0.1108,,,0.0523,0.021,,0.0102,,0.1282,,0.00047,,,0.00022,593.307297,1033.15,0.003271684,0.199965228,-3.85E+01,4.333906378,22.61159801
MAR-M200,0.57881,0.098,0.1108,,,0.0523,0.021,,0.0102,,0.1282,,0.00047,,,0.00022,643.8887184,1033.15,0.003271684,0.199965228,-3.85E+01,5.01643033,22.91789494
MAR-M200,0.57881,0.098,0.1108,,,0.0523,0.021,,0.0102,,0.1282,,0.00047,,,0.00022,596.2426365,1033.15,0.003271684,0.199965228,-3.85E+01,5.487696868,23.12938568
MAR-M246,0.598,0.09,0.1,0.025,,0.055,0.015,,,0.015,0.1,,0.0005,,,0.0015,109.335121,1100,0.003374768,0.085348982,-3.67E+01,15.66707382,29.48453608
MAR-M246,0.598,0.09,0.1,0.025,,0.055,0.015,,,0.015,0.1,,0.0005,,,0.0015,117.4268583,1100,0.003374768,0.085348982,-3.67E+01,15.23547401,29.27835052
MAR-M246,0.598,0.09,0.1,0.025,,0.055,0.015,,,0.015,0.1,,0.0005,,,0.0015,126.1174537,1100,0.003374768,0.085348982,-3.67E+01,14.80387417,29.07216495
MAR-M246,0.598,0.09,0.1,0.025,,0.055,0.015,,,0.015,0.1,,0.0005,,,0.0015,133.0549413,1100,0.003374768,0.085348982,-3.67E+01,14.48017429,28.91752577
MAR-M246,0.598,0.09,0.1,0.025,,0.055,0.015,,,0.015,0.1,,0.0005,,,0.0015,142.9021489,1100,0.003374768,0.085348982,-3.67E+01,14.15647443,28.7628866
MAR-M246,0.598,0.09,0.1,0.025,,0.055,0.015,,,0.015,0.1,,0.0005,,,0.0015,150.7629316,1100,0.003374768,0.085348982,-3.67E+01,13.72487459,28.55670103
MAR-M246,0.598,0.09,0.1,0.025,,0.055,0.015,,,0.015,0.1,,0.0005,,,0.0015,164.8368336,1100,0.003374768,0.085348982,-3.67E+01,13.29327476,28.35051546
MAR-M246,0.598,0.09,0.1,0.025,,0.055,0.015,,,0.015,0.1,,0.0005,,,0.0015,177.0361741,1100,0.003374768,0.085348982,-3.67E+01,12.96957489,28.19587629
MAR-M246,0.598,0.09,0.1,0.025,,0.055,0.015,,,0.015,0.1,,0.0005,,,0.0015,186.7746062,1100,0.003374768,0.085348982,-3.67E+01,12.53797506,27.98969072
MAR-M246,0.598,0.09,0.1,0.025,,0.055,0.015,,,0.015,0.1,,0.0005,,,0.0015,197.0487315,1100,0.003374768,0.085348982,-3.67E+01,12.2142752,27.83505155
MAR-M246,0.598,0.09,0.1,0.025,,0.055,0.015,,,0.015,0.1,,0.0005,,,0.0015,211.6320288,1100,0.003374768,0.085348982,-3.67E+01,11.78267536,27.62886598
MAR-M246,0.598,0.09,0.1,0.025,,0.055,0.015,,,0.015,0.1,,0.0005,,,0.0015,227.2946153,1100,0.003374768,0.085348982,-3.67E+01,11.24317557,27.37113402
MAR-M246,0.598,0.09,0.1,0.025,,0.055,0.015,,,0.015,0.1,,0.0005,,,0.0015,252.9884972,1100,0.003374768,0.085348982,-3.67E+01,10.81157573,27.16494845
MAR-M246,0.598,0.09,0.1,0.025,,0.055,0.015,,,0.015,0.1,,0.0005,,,0.0015,276.6052795,1100,0.003374768,0.085348982,-3.67E+01,10.16417599,26.8556701
MAR-M246,0.598,0.09,0.1,0.025,,0.055,0.015,,,0.015,0.1,,0.0005,,,0.0015,302.426717,1150,0.003434388,0.110146099,-3.55E+01,7.20396411,26.59793814
MAR-M246,0.598,0.09,0.1,0.025,,0.055,0.015,,,0.015,0.1,,0.0005,,,0.0015,348.8475353,1150,0.003434388,0.110146099,-3.55E+01,6.48150353,26.2371134
MAR-M246,0.598,0.09,0.1,0.025,,0.055,0.015,,,0.015,0.1,,0.0005,,,0.0015,374.665247,1150,0.003434388,0.110146099,-3.55E+01,5.965460252,25.97938144
MAR-M246,0.598,0.09,0.1,0.025,,0.055,0.015,,,0.015,0.1,,0.0005,,,0.0015,409.6407011,1150,0.003434388,0.110146099,-3.55E+01,5.346208323,25.67010309
MAR-M246,0.598,0.09,0.1,0.025,,0.055,0.015,,,0.015,0.1,,0.0005,,,0.0015,447.8811562,1150,0.003434388,0.110146099,-3.55E+01,4.726956394,25.36082474
MAR-M246,0.598,0.09,0.1,0.025,,0.055,0.015,,,0.015,0.1,,0.0005,,,0.0015,489.6914041,1150,0.003434388,0.110146099,-3.55E+01,4.210913117,25.10309278
MAR-M246,0.598,0.09,0.1,0.025,,0.055,0.015,,,0.015,0.1,,0.0005,,,0.0015,545.0471945,1150,0.003434388,0.110146099,-3.55E+01,3.591661188,24.79381443
MAR-M246,0.598,0.09,0.1,0.025,,0.055,0.015,,,0.015,0.1,,0.0005,,,0.0015,585.3853648,1150,0.003434388,0.110146099,-3.55E+01,3.07561791,24.53608247
MAR-M246,0.598,0.09,0.1,0.025,,0.055,0.015,,,0.015,0.1,,0.0005,,,0.0015,628.708906,1150,0.003434388,0.110146099,-3.55E+01,2.456365982,24.22680412
MAR-M246,0.598,0.09,0.1,0.025,,0.055,0.015,,,0.015,0.1,,0.0005,,,0.0015,699.7795397,1150,0.003434388,0.110146099,-3.55E+01,1.837114053,23.91752577
MAR-M246,0.598,0.09,0.1,0.025,,0.055,0.015,,,0.015,0.1,,0.0005,,,0.0015,107.4008583,1150,0.003434388,0.110146099,-3.55E+01,12.98364879,29.48453608
MAR-M246,0.598,0.09,0.1,0.025,,0.055,0.015,,,0.015,0.1,,0.0005,,,0.0015,115.3494436,1150,0.003434388,0.110146099,-3.55E+01,12.67402284,29.32989691
MAR-M246,0.598,0.09,0.1,0.025,,0.055,0.015,,,0.015,0.1,,0.0005,,,0.0015,126.1174537,1150,0.003434388,0.110146099,-3.55E+01,12.15797956,29.07216495
MAR-M246,0.598,0.09,0.1,0.025,,0.055,0.015,,,0.015,0.1,,0.0005,,,0.0015,135.4512277,1150,0.003434388,0.110146099,-3.55E+01,11.74514494,28.86597938
MAR-M246,0.598,0.09,0.1,0.025,,0.055,0.015,,,0.015,0.1,,0.0005,,,0.0015,148.0957637,1150,0.003434388,0.110146099,-3.55E+01,11.33231031,28.65979381
MAR-M246,0.598,0.09,0.1,0.025,,0.055,0.015,,,0.015,0.1,,0.0005,,,0.0015,164.8368336,1200,0.003079759,0.203054917,-3.41E+01,8.347860038,28.35051546
MAR-M246,0.598,0.09,0.1,0.025,,0.055,0.015,,,0.015,0.1,,0.0005,,,0.0015,180.2245515,1200,0.003079759,0.203054917,-3.41E+01,7.853318582,28.09278351
MAR-M246,0.598,0.09,0.1,0.025,,0.055,0.015,,,0.015,0.1,,0.0005,,,0.0015,197.0487315,1200,0.003079759,0.203054917,-3.41E+01,7.259868798,27.78350515
MAR-M246,0.598,0.09,0.1,0.025,,0.055,0.015,,,0.015,0.1,,0.0005,,,0.0015,223.2735149,1200,0.003079759,0.203054917,-3.41E+01,6.864235634,27.57731959
MAR-M246,0.598,0.09,0.1,0.025,,0.055,0.015,,,0.015,0.1,,0.0005,,,0.0015,239.7976713,1200,0.003079759,0.203054917,-3.41E+01,6.36969416,27.31958763
MAR-M246,0.598,0.09,0.1,0.025,,0.055,0.015,,,0.015,0.1,,0.0005,,,0.0015,286.6581812,1200,0.003079759,0.203054917,-3.41E+01,5.479519502,26.8556701
MAR-M246,0.598,0.09,0.1,0.025,,0.055,0.015,,,0.015,0.1,,0.0005,,,0.0015,262.183074,1200,0.003079759,0.203054917,-3.41E+01,5.974060977,27.11340206
MAR-M246,0.598,0.09,0.1,0.025,,0.055,0.015,,,0.015,0.1,,0.0005,,,0.0015,307.873347,1200,0.003079759,0.203054917,-3.41E+01,4.984978028,26.59793814
MAR-M246,0.598,0.09,0.1,0.025,,0.055,0.015,,,0.015,0.1,,0.0005,,,0.0015,336.6136964,1200,0.003079759,0.203054917,-3.41E+01,4.490436573,26.34020619
MAR-M246,0.598,0.09,0.1,0.025,,0.055,0.015,,,0.015,0.1,,0.0005,,,0.0015,361.525999,1200,0.003079759,0.203054917,-3.41E+01,4.193711681,26.18556701
MAR-M246,0.598,0.09,0.1,0.025,,0.055,0.015,,,0.015,0.1,,0.0005,,,0.0015,381.4128748,1200,0.003079759,0.203054917,-3.41E+01,3.995895099,26.08247423
MAR-M246,0.598,0.09,0.1,0.025,,0.055,0.015,,,0.015,0.1,,0.0005,,,0.0015,395.2748885,1200,0.003079759,0.203054917,-3.41E+01,3.699170207,25.92783505
MAR-M246,0.598,0.09,0.1,0.025,,0.055,0.015,,,0.015,0.1,,0.0005,,,0.0015,409.6407011,1200,0.003079759,0.203054917,-3.41E+01,3.600261916,25.87628866
MAR-M246,0.598,0.09,0.1,0.025,,0.055,0.015,,,0.015,0.1,,0.0005,,,0.0015,417.0182282,1200,0.003079759,0.203054917,-3.41E+01,3.501353625,25.82474227
MAR-M246,0.598,0.09,0.1,0.025,,0.055,0.015,,,0.015,0.1,,0.0005,,,0.0015,432.1742776,1250,0.002514742,0.308574656,-3.29E+01,1.329327468,25.72164948
MAR-M246,0.598,0.09,0.1,0.025,,0.055,0.015,,,0.015,0.1,,0.0005,,,0.0015,455.9473844,1250,0.002514742,0.308574656,-3.29E+01,0.949519631,25.51546392
MAR-M246,0.598,0.09,0.1,0.025,,0.055,0.015,,,0.015,0.1,,0.0005,,,0.0015,489.6914041,1250,0.002514742,0.308574656,-3.29E+01,0.474759815,25.25773196
MAR-M246,0.598,0.09,0.1,0.025,,0.055,0.015,,,0.015,0.1,,0.0005,,,0.0015,516.6284216,1250,0.002514742,0.308574656,-3.29E+01,0.094951959,25.05154639
MAR-M246,0.598,0.09,0.1,0.025,,0.055,0.015,,,0.015,0.1,,0.0005,,,0.0015,545.0471945,1250,0.002514742,0.308574656,-3.29E+01,-0.284855897,24.84536082
MAR-M246,0.598,0.09,0.1,0.025,,0.055,0.015,,,0.015,0.1,,0.0005,,,0.0015,564.8563098,1250,0.002514742,0.308574656,-3.29E+01,-0.569711775,24.69072165
MAR-M246,0.598,0.09,0.1,0.025,,0.055,0.015,,,0.015,0.1,,0.0005,,,0.0015,595.9280096,1250,0.002514742,0.308574656,-3.29E+01,-0.949519631,24.48453608
MAR-M246,0.598,0.09,0.1,0.025,,0.055,0.015,,,0.015,0.1,,0.0005,,,0.0015,640.031797,1250,0.002514742,0.308574656,-3.29E+01,-1.424279446,24.22680412
MAR-M246,0.598,0.09,0.1,0.025,,0.055,0.015,,,0.015,0.1,,0.0005,,,0.0015,687.3996431,1250,0.002514742,0.308574656,-3.29E+01,-1.899039261,23.96907216
MAR-M247-5%Co,0.6499,0.082,0.05,0.006,,0.055,0.01,0.015,,0.03,0.1,,0.0005,,,0.0016,697.6695141,1250,-0.000851594,0.238895019,-3.22E+01,-4.126537202,22.75983458
MAR-M247-5%Co,0.6499,0.082,0.05,0.006,,0.055,0.01,0.015,,0.03,0.1,,0.0005,,,0.0016,709.1574546,1250,-0.000851594,0.238895019,-3.22E+01,-3.927951837,22.86764024
MAR-M247-5%Co,0.6499,0.082,0.05,0.006,,0.055,0.01,0.015,,0.03,0.1,,0.0005,,,0.0016,418.2795311,1250,-0.000851594,0.238895019,-3.22E+01,-0.05985441,24.96750695
MAR-M247-5%Co,0.6499,0.082,0.05,0.006,,0.055,0.01,0.015,,0.03,0.1,,0.0005,,,0.0016,425.0215941,1250,-0.000851594,0.238895019,-3.22E+01,0.005980937,25.00324686
MAR-M247-5%Co,0.6499,0.082,0.05,0.006,,0.055,0.01,0.015,,0.03,0.1,,0.0005,,,0.0016,418.4941841,1000,0.000918116,0.045502809,-3.85E+01,11.68701368,25.07560555
MAR-M247-5%Co,0.6499,0.082,0.05,0.006,,0.055,0.01,0.015,,0.03,0.1,,0.0005,,,0.0016,352.2580368,1000,0.000918116,0.045502809,-3.85E+01,12.52412111,25.43915669
MAR-M247-5%Co,0.6499,0.082,0.05,0.006,,0.055,0.01,0.015,,0.03,0.1,,0.0005,,,0.0016,358.0583753,1000,0.000918116,0.045502809,-3.85E+01,12.77235282,25.54696235
MAR-M247-5%Co,0.6499,0.082,0.05,0.006,,0.055,0.01,0.015,,0.03,0.1,,0.0005,,,0.0016,320.9646661,1000,0.000918116,0.045502809,-3.85E+01,13.44082459,25.83727595
MAR-M247-5%Co,0.6499,0.082,0.05,0.006,,0.055,0.01,0.015,,0.03,0.1,,0.0005,,,0.0016,326.1939336,1050,0.000657599,0.065684027,-3.70E+01,10.76524043,25.90904874
MAR-M247-5%Co,0.6499,0.082,0.05,0.006,,0.055,0.01,0.015,,0.03,0.1,,0.0005,,,0.0016,166.6382287,1050,0.000657599,0.065684027,-3.70E+01,14.74375728,27.72328905
MAR-M247-5%Co,0.6499,0.082,0.05,0.006,,0.055,0.01,0.015,,0.03,0.1,,0.0005,,,0.0016,166.780779,1050,0.000657599,0.065684027,-3.70E+01,15.13884654,27.90345339
MAR-M247-5%Co,0.6499,0.082,0.05,0.006,,0.055,0.01,0.015,,0.03,0.1,,0.0005,,,0.0016,695.2873317,1050,0.000657599,0.065684027,-3.70E+01,2.278851362,22.0391772
MAR-M247-5%Co,0.6499,0.082,0.05,0.006,,0.055,0.01,0.015,,0.03,0.1,,0.0005,,,0.0016,696.0011311,1100,0.000385658,0.089421873,-3.56E+01,0.534564827,22.25537441
MAR-M247-5%Co,0.6499,0.082,0.05,0.006,,0.055,0.01,0.015,,0.03,0.1,,0.0005,,,0.0016,696.9540037,1100,0.000385658,0.089421873,-3.56E+01,1.137973913,22.54363737
MAR-M247-5%Co,0.6499,0.082,0.05,0.006,,0.055,0.01,0.015,,0.03,0.1,,0.0005,,,0.0016,410.9410386,1100,0.000385658,0.089421873,-3.56E+01,5.382686899,24.57143834
MAR-M247-5%Co,0.6499,0.082,0.05,0.006,,0.055,0.01,0.015,,0.03,0.1,,0.0005,,,0.0016,404.6990796,1100,0.000385658,0.089421873,-3.56E+01,5.609578506,24.67982989
MAR-M247-5%Co,0.6499,0.082,0.05,0.006,,0.055,0.01,0.015,,0.03,0.1,,0.0005,,,0.0016,411.2925772,1150,6.44E-05,0.126082166,-3.44E+01,3.5071428,24.75160268
MAR-M247-5%Co,0.6499,0.082,0.05,0.006,,0.055,0.01,0.015,,0.03,0.1,,0.0005,,,0.0016,351.7162767,1150,6.44E-05,0.126082166,-3.44E+01,4.23447575,25.11486087
MAR-M247-5%Co,0.6499,0.082,0.05,0.006,,0.055,0.01,0.015,,0.03,0.1,,0.0005,,,0.0016,351.8365958,1150,6.44E-05,0.126082166,-3.44E+01,4.378769228,25.18692661
MAR-M247-5%Co,0.6499,0.082,0.05,0.006,,0.055,0.01,0.015,,0.03,0.1,,0.0005,,,0.0016,325.5252058,1200,-0.00037239,0.178786362,-3.33E+01,2.833435168,25.47665431
MAR-M247-5%Co,0.6499,0.082,0.05,0.006,,0.055,0.01,0.015,,0.03,0.1,,0.0005,,,0.0016,320.5806644,1200,-0.00037239,0.178786362,-3.33E+01,3.04141916,25.58504587
MAR-M247-5%Co,0.6499,0.082,0.05,0.006,,0.055,0.01,0.015,,0.03,0.1,,0.0005,,,0.0016,163.8546987,1200,-0.00037239,0.178786362,-3.33E+01,6.730043277,27.50738479
MAR-M247-5%Co,0.6499,0.082,0.05,0.006,,0.055,0.01,0.015,,0.03,0.1,,0.0005,,,0.0016,163.9387858,1200,-0.00037239,0.178786362,-3.33E+01,6.937465131,27.61548339
MAR-M247-0%Co,0.6999,0.082,,0.006,,0.055,0.01,0.015,,0.03,0.1,,0.0005,,,0.0016,397.2477064,980,0.001064142,0.051390755,-3.90E+01,10.51288243,24.07437309
MAR-M247-0%Co,0.6999,0.082,,0.006,,0.055,0.01,0.015,,0.03,0.1,,0.0005,,,0.0016,398.1916338,980,0.001064142,0.051390755,-3.90E+01,10.87531005,24.2286254
MAR-M247-0%Co,0.6999,0.082,,0.006,,0.055,0.01,0.015,,0.03,0.1,,0.0005,,,0.0016,348.5410526,1000,0.001028548,0.061996282,-3.85E+01,9.677658974,24.20295389
MAR-M247-0%Co,0.6999,0.082,,0.006,,0.055,0.01,0.015,,0.03,0.1,,0.0005,,,0.0016,348.342331,1000,0.001028548,0.061996282,-3.85E+01,10.69196677,24.64346217
MAR-M247-0%Co,0.6999,0.082,,0.006,,0.055,0.01,0.015,,0.03,0.1,,0.0005,,,0.0016,349.2812904,1050,0.000595155,0.086642786,-3.69E+01,8.352303287,24.80872719
MAR-M247-0%Co,0.6999,0.082,,0.006,,0.055,0.01,0.015,,0.03,0.1,,0.0005,,,0.0016,348.2628424,1050,0.000595155,0.086642786,-3.69E+01,8.376290302,24.81966549
MAR-M247-0%Co,0.6999,0.082,,0.006,,0.055,0.01,0.015,,0.03,0.1,,0.0005,,,0.0016,322.9506839,1100,0.000247473,0.11211617,-3.55E+01,5.783134413,24.7627417
MAR-M247-0%Co,0.6999,0.082,,0.006,,0.055,0.01,0.015,,0.03,0.1,,0.0005,,,0.0016,323.7008578,1100,0.000247473,0.11211617,-3.55E+01,7.005070019,25.34648958
MAR-M247-0%Co,0.6999,0.082,,0.006,,0.055,0.01,0.015,,0.03,0.1,,0.0005,,,0.0016,398.5592687,1150,-8.58E-05,0.141159983,-3.43E+01,0.828300066,23.41368507
MAR-M247-0%Co,0.6999,0.082,,0.006,,0.055,0.01,0.015,,0.03,0.1,,0.0005,,,0.0016,398.1767297,1150,-8.58E-05,0.141159983,-3.43E+01,2.526163142,24.26166352
MAR-M247-0%Co,0.6999,0.082,,0.006,,0.055,0.01,0.015,,0.03,0.1,,0.0005,,,0.0016,322.9705561,1200,-0.000421122,0.175976139,-3.32E+01,1.37903907,24.71869087
MAR-M247-0%Co,0.6999,0.082,,0.006,,0.055,0.01,0.015,,0.03,0.1,,0.0005,,,0.0016,322.8513232,1200,-0.000421122,0.175976139,-3.32E+01,1.886192973,24.98299584
Nimocast 738LC,0.6455,0.16,0.083,,,0.034,0.034,,,0.0175,0.026,,,,,,397.2477064,1123.15,0.002387721,0.427245285,-3.87E+01,3.295442885,24.07437309
Nimocast 738LC,0.6455,0.16,0.083,,,0.034,0.034,,,0.0175,0.026,,,,,,398.1916338,1123.15,0.002387721,0.427245285,-3.87E+01,3.611626034,24.2286254
Nimocast 738LC,0.6455,0.16,0.083,,,0.034,0.034,,,0.0175,0.026,,,,,,348.5410526,1123.15,0.002387721,0.427245285,-3.87E+01,3.559005104,24.20295389
Nimocast 738LC,0.6455,0.16,0.083,,,0.034,0.034,,,0.0175,0.026,,,,,,348.342331,1123.15,0.002387721,0.427245285,-3.87E+01,4.461949744,24.64346217
Nimocast 738LC,0.6455,0.16,0.083,,,0.034,0.034,,,0.0175,0.026,,,,,,349.2812904,1123.15,0.002387721,0.427245285,-3.87E+01,4.800706508,24.80872719
Nimocast 738LC,0.6455,0.16,0.083,,,0.034,0.034,,,0.0175,0.026,,,,,,348.2628424,1123.15,0.002387721,0.427245285,-3.87E+01,4.8231276,24.81966549
Nimocast 738LC,0.6455,0.16,0.083,,,0.034,0.034,,,0.0175,0.026,,,,,,322.9506839,1123.15,0.002387721,0.427245285,-3.87E+01,4.706446409,24.7627417
Nimocast 738LC,0.6455,0.16,0.083,,,0.034,0.034,,,0.0175,0.026,,,,,,323.7008578,1123.15,0.002387721,0.427245285,-3.87E+01,5.903000581,25.34648958
Nimocast 738LC,0.6455,0.16,0.083,,,0.034,0.034,,,0.0175,0.026,,,,,,398.5592687,1123.15,0.002387721,0.427245285,-3.87E+01,1.941178451,23.41368507
Nimocast 738LC,0.6455,0.16,0.083,,,0.034,0.034,,,0.0175,0.026,,,,,,398.1767297,1123.15,0.002387721,0.427245285,-3.87E+01,3.679346882,24.26166352
Nimocast 738LC,0.6455,0.16,0.083,,,0.034,0.034,,,0.0175,0.026,,,,,,322.9705561,1123.15,0.002387721,0.427245285,-3.87E+01,4.616151945,24.71869087
Nimocast 738LC,0.6455,0.16,0.083,,,0.034,0.034,,,0.0175,0.026,,,,,,322.8513232,1123.15,0.002387721,0.427245285,-3.87E+01,5.157918729,24.98299584
Nimonic 80,0.7489,0.2033,,,0.0073,0.0078,0.0256,,,,,,,0.0002,0.0064,0.0005,449.674658,873.15,0.010408535,0.151146941,-4.14E+01,4.731064833,19.26108314
Nimonic 80,0.7489,0.2033,,,0.0073,0.0078,0.0256,,,,,,,0.0002,0.0064,0.0005,425.2709407,873.15,0.010408535,0.151146941,-4.14E+01,5.804651118,19.66827708
Nimonic 80,0.7489,0.2033,,,0.0073,0.0078,0.0256,,,,,,,0.0002,0.0064,0.0005,387.4127651,873.15,0.010408535,0.151146941,-4.14E+01,7.176810462,20.18871495
Nimonic 80,0.7489,0.2033,,,0.0073,0.0078,0.0256,,,,,,,0.0002,0.0064,0.0005,327.2964281,873.15,0.010408535,0.151146941,-4.14E+01,8.553600365,20.71090912
Nimonic 80,0.7489,0.2033,,,0.0073,0.0078,0.0256,,,,,,,0.0002,0.0064,0.0005,309.4706518,873.15,0.010408535,0.151146941,-4.14E+01,9.197174457,20.95500638
Nimonic 80,0.7489,0.2033,,,0.0073,0.0078,0.0256,,,,,,,0.0002,0.0064,0.0005,373.1769839,923.15,0.010043156,0.134861881,-3.97E+01,4.720942294,20.35975778
Nimonic 80,0.7489,0.2033,,,0.0073,0.0078,0.0256,,,,,,,0.0002,0.0064,0.0005,346.3620762,923.15,0.010043156,0.134861881,-3.97E+01,5.830192856,20.80456567
Nimonic 80,0.7489,0.2033,,,0.0073,0.0078,0.0256,,,,,,,0.0002,0.0064,0.0005,303.8094617,923.15,0.010043156,0.134861881,-3.97E+01,6.984066556,21.26726738
Nimonic 80,0.7489,0.2033,,,0.0073,0.0078,0.0256,,,,,,,0.0002,0.0064,0.0005,238.1010943,923.15,0.010043156,0.134861881,-3.97E+01,8.674202,21.94500928
Nimonic 80,0.7489,0.2033,,,0.0073,0.0078,0.0256,,,,,,,0.0002,0.0064,0.0005,212.740672,923.15,0.010043156,0.134861881,-3.97E+01,9.263969927,22.18150537
Nimonic 80,0.7489,0.2033,,,0.0073,0.0078,0.0256,,,,,,,0.0002,0.0064,0.0005,292.6757665,973.15,0.009609913,0.1147775,-3.81E+01,4.832180778,21.50929373
