Repository: ZaifMohammed-eng/CALPHAD-modeling

File: ML_data_creep_project.csv (part 5 of 10)
System Name,NI ,CR,CO,MO,FE,AL,TI,HF,NB,TA,W,V,ZR,CU,MN,C,Stress (Mpa),Temperature,Lattice Misfit,Amount of Gamma Prime,ln(Effective Diffusivity of Gamma Phase),ln(Time to rupture(H)),LMP_K
Nimonic 80,0.7489,0.2033,,,0.0073,0.0078,0.0256,,,,,,,0.0002,0.0064,0.0005,251.8934204,973.15,0.009609913,0.1147775,-3.81E+01,5.85724258,21.94260098
Nimonic 80,0.7489,0.2033,,,0.0073,0.0078,0.0256,,,,,,,0.0002,0.0064,0.0005,212.7843179,973.15,0.009609913,0.1147775,-3.81E+01,7.029199661,22.43800282
Nimonic 80,0.7489,0.2033,,,0.0073,0.0078,0.0256,,,,,,,0.0002,0.0064,0.0005,154.637311,973.15,0.009609913,0.1147775,-3.81E+01,8.596685263,23.10059983
Nimonic 80,0.7489,0.2033,,,0.0073,0.0078,0.0256,,,,,,,0.0002,0.0064,0.0005,128.1466008,973.15,0.009609913,0.1147775,-3.81E+01,9.325496928,23.40867821
Nimonic 80,0.7489,0.2033,,,0.0073,0.0078,0.0256,,,,,,,0.0002,0.0064,0.0005,173.1068463,1023.15,0.009109531,0.08998298,-3.68E+01,5.882963627,23.08122054
Nimonic 80,0.7489,0.2033,,,0.0073,0.0078,0.0256,,,,,,,0.0002,0.0064,0.0005,128.107175,1023.15,0.009109531,0.08998298,-3.68E+01,6.78754933,23.48324377
Nimonic 80,0.7489,0.2033,,,0.0073,0.0078,0.0256,,,,,,,0.0002,0.0064,0.0005,74.2549633,1023.15,0.009109531,0.08998298,-3.68E+01,8.541046706,24.26254714
Nimonic 80,0.7489,0.2033,,,0.0073,0.0078,0.0256,,,,,,,0.0002,0.0064,0.0005,54.94651497,1023.15,0.009109531,0.08998298,-3.68E+01,9.226330604,24.56710651
Nimonic 80A,0.7375,0.195,0.01,,0.015,0.014,0.023,,,,,,,,0.005,0.0005,963.5743962,813.15,0.007940165,0.218452829,-4.40E+01,4.236825314,17.76322428
Nimonic 80A,0.7375,0.195,0.01,,0.015,0.014,0.023,,,,,,,,0.005,0.0005,915.4647262,813.15,0.007940165,0.218452829,-4.40E+01,4.702268873,17.92763113
Nimonic 80A,0.7375,0.195,0.01,,0.015,0.014,0.023,,,,,,,,0.005,0.0005,884.2673129,813.15,0.007940165,0.218452829,-4.40E+01,5.301760178,18.13938715
Nimonic 80A,0.7375,0.195,0.01,,0.015,0.014,0.023,,,,,,,,0.005,0.0005,868.9110032,813.15,0.007940165,0.218452829,-4.40E+01,5.701611999,18.28062529
Nimonic 80A,0.7375,0.195,0.01,,0.015,0.014,0.023,,,,,,,,0.005,0.0005,839.4021716,813.15,0.007940165,0.218452829,-4.40E+01,6.234365858,18.46880789
Nimonic 80A,0.7375,0.195,0.01,,0.015,0.014,0.023,,,,,,,,0.005,0.0005,810.8954808,813.15,0.007940165,0.218452829,-4.40E+01,6.767119717,18.6569905
Nimonic 80A,0.7375,0.195,0.01,,0.015,0.014,0.023,,,,,,,,0.005,0.0005,796.7164241,813.15,0.007940165,0.218452829,-4.40E+01,7.233708984,18.82180205
Nimonic 80A,0.7375,0.195,0.01,,0.015,0.014,0.023,,,,,,,,0.005,0.0005,731.9435823,813.15,0.007940165,0.218452829,-4.40E+01,7.698006837,18.9858042
Nimonic 80A,0.7375,0.195,0.01,,0.015,0.014,0.023,,,,,,,,0.005,0.0005,707.2583269,813.15,0.007940165,0.218452829,-4.40E+01,8.097285804,19.12683999
Nimonic 80A,0.7375,0.195,0.01,,0.015,0.014,0.023,,,,,,,,0.005,0.0005,660.7591255,813.15,0.007940165,0.218452829,-4.40E+01,8.56215651,19.29104449
Nimonic 80A,0.7375,0.195,0.01,,0.015,0.014,0.023,,,,,,,,0.005,0.0005,627.7685193,813.15,0.007940165,0.218452829,-4.40E+01,9.02760007,19.45545134
Nimonic 80A,0.7375,0.195,0.01,,0.015,0.014,0.023,,,,,,,,0.005,0.0005,576.6609395,813.15,0.007940165,0.218452829,-4.40E+01,9.558635368,19.64302691
Nimonic 80A,0.7375,0.195,0.01,,0.015,0.014,0.023,,,,,,,,0.005,0.0005,547.8692161,813.15,0.007940165,0.218452829,-4.40E+01,10.02407893,19.80743376
Nimonic 80A,0.7375,0.195,0.01,,0.015,0.014,0.023,,,,,,,,0.005,0.0005,511.8491651,813.15,0.007940165,0.218452829,-4.40E+01,10.48894963,19.97163826
Nimonic 80A,0.7375,0.195,0.01,,0.015,0.014,0.023,,,,,,,,0.005,0.0005,486.293386,813.15,0.007940165,0.218452829,-4.40E+01,10.95439319,20.13604511
Nimonic 80A,0.7375,0.195,0.01,,0.015,0.014,0.023,,,,,,,,0.005,0.0005,439.3199613,813.15,0.007940165,0.218452829,-4.40E+01,11.41811819,20.29984492
Nimonic 80A,0.7375,0.195,0.01,,0.015,0.014,0.023,,,,,,,,0.005,0.0005,802.5532995,873.15,0.008051584,0.207355612,-4.15E+01,3.229462237,18.69154953
Nimonic 80A,0.7375,0.195,0.01,,0.015,0.014,0.023,,,,,,,,0.005,0.0005,775.0151112,873.15,0.008051584,0.207355612,-4.15E+01,3.962428433,18.96955177
Nimonic 80A,0.7375,0.195,0.01,,0.015,0.014,0.023,,,,,,,,0.005,0.0005,736.0512055,873.15,0.008051584,0.207355612,-4.15E+01,4.62808433,19.2220243
Nimonic 80A,0.7375,0.195,0.01,,0.015,0.014,0.023,,,,,,,,0.005,0.0005,698.7911249,873.15,0.008051584,0.207355612,-4.15E+01,5.493952565,19.55043413
Nimonic 80A,0.7375,0.195,0.01,,0.015,0.014,0.023,,,,,,,,0.005,0.0005,686.6558206,873.15,0.008051584,0.207355612,-4.15E+01,5.893804386,19.70209147
Nimonic 80A,0.7375,0.195,0.01,,0.015,0.014,0.023,,,,,,,,0.005,0.0005,641.3550751,873.15,0.008051584,0.207355612,-4.15E+01,6.492149984,19.92903429
Nimonic 80A,0.7375,0.195,0.01,,0.015,0.014,0.023,,,,,,,,0.005,0.0005,588.926412,873.15,0.008051584,0.207355612,-4.15E+01,7.223397619,20.20638471
Nimonic 80A,0.7375,0.195,0.01,,0.015,0.014,0.023,,,,,,,,0.005,0.0005,541.0468452,873.15,0.008051584,0.207355612,-4.15E+01,7.687695472,20.38248538
Nimonic 80A,0.7375,0.195,0.01,,0.015,0.014,0.023,,,,,,,,0.005,0.0005,505.4753357,873.15,0.008051584,0.207355612,-4.15E+01,8.152566178,20.55880333
Nimonic 80A,0.7375,0.195,0.01,,0.015,0.014,0.023,,,,,,,,0.005,0.0005,472.0701762,873.15,0.008051584,0.207355612,-4.15E+01,8.817649221,20.81105859
Nimonic 80A,0.7375,0.195,0.01,,0.015,0.014,0.023,,,,,,,,0.005,0.0005,440.9262897,873.15,0.008051584,0.207355612,-4.15E+01,9.415994819,21.03800141
Nimonic 80A,0.7375,0.195,0.01,,0.015,0.014,0.023,,,,,,,,0.005,0.0005,411.7869589,873.15,0.008051584,0.207355612,-4.15E+01,10.08107786,21.29025667
Nimonic 80A,0.7375,0.195,0.01,,0.015,0.014,0.023,,,,,,,,0.005,0.0005,347.8061638,873.15,0.008051584,0.207355612,-4.15E+01,10.60924889,21.49058341
Nimonic 80A,0.7375,0.195,0.01,,0.015,0.014,0.023,,,,,,,,0.005,0.0005,314.2481166,873.15,0.008051584,0.207355612,-4.15E+01,11.00623645,21.64115437
Nimonic 80A,0.7375,0.195,0.01,,0.015,0.014,0.023,,,,,,,,0.005,0.0005,283.858839,873.15,0.008051584,0.207355612,-4.15E+01,11.53669889,21.84235021
Nimonic 80A,0.7375,0.195,0.01,,0.015,0.014,0.023,,,,,,,,0.005,0.0005,546.4048223,973.15,0.007947631,0.180889503,-3.82E+01,2.281962363,20.4312825
Nimonic 80A,0.7375,0.195,0.01,,0.015,0.014,0.023,,,,,,,,0.005,0.0005,546.1389897,973.15,0.007947631,0.180889503,-3.82E+01,2.548912146,20.54412572
Nimonic 80A,0.7375,0.195,0.01,,0.015,0.014,0.023,,,,,,,,0.005,0.0005,527.7201104,973.15,0.007947631,0.180889503,-3.82E+01,2.948191114,20.71290625
Nimonic 80A,0.7375,0.195,0.01,,0.015,0.014,0.023,,,,,,,,0.005,0.0005,509.9224194,973.15,0.007947631,0.180889503,-3.82E+01,3.347470081,20.88168678
Nimonic 80A,0.7375,0.195,0.01,,0.015,0.014,0.023,,,,,,,,0.005,0.0005,492.6650266,973.15,0.007947631,0.180889503,-3.82E+01,3.813486494,21.07867811
Nimonic 80A,0.7375,0.195,0.01,,0.015,0.014,0.023,,,,,,,,0.005,0.0005,484.1093369,973.15,0.007947631,0.180889503,-3.82E+01,4.213338315,21.24770079
Nimonic 80A,0.7375,0.195,0.01,,0.015,0.014,0.023,,,,,,,,0.005,0.0005,452.3362513,973.15,0.007947631,0.180889503,-3.82E+01,4.611471576,21.41599701
Nimonic 80A,0.7375,0.195,0.01,,0.015,0.014,0.023,,,,,,,,0.005,0.0005,422.4942711,973.15,0.007947631,0.180889503,-3.82E+01,5.209817173,21.66892565
Nimonic 80A,0.7375,0.195,0.01,,0.015,0.014,0.023,,,,,,,,0.005,0.0005,401.3998335,973.15,0.007947631,0.180889503,-3.82E+01,5.675260733,21.86567484
Nimonic 80A,0.7375,0.195,0.01,,0.015,0.014,0.023,,,,,,,,0.005,0.0005,381.4514078,973.15,0.007947631,0.180889503,-3.82E+01,6.007229401,22.0060024
Nimonic 80A,0.7375,0.195,0.01,,0.015,0.014,0.023,,,,,,,,0.005,0.0005,356.3726139,973.15,0.007947631,0.180889503,-3.82E+01,6.472100107,22.20250943
Nimonic 80A,0.7375,0.195,0.01,,0.015,0.014,0.023,,,,,,,,0.005,0.0005,338.5383326,973.15,0.007947631,0.180889503,-3.82E+01,7.004281113,22.42746942
Nimonic 80A,0.7375,0.195,0.01,,0.015,0.014,0.023,,,,,,,,0.005,0.0005,316.2424136,973.15,0.007947631,0.180889503,-3.82E+01,7.535889264,22.65218725
Nimonic 80A,0.7375,0.195,0.01,,0.015,0.014,0.023,,,,,,,,0.005,0.0005,290.4966429,973.15,0.007947631,0.180889503,-3.82E+01,8.066924563,22.87666293
Nimonic 80A,0.7375,0.195,0.01,,0.015,0.014,0.023,,,,,,,,0.005,0.0005,258.0983712,973.15,0.007947631,0.180889503,-3.82E+01,8.463339262,23.0442327
Nimonic 80A,0.7375,0.195,0.01,,0.015,0.014,0.023,,,,,,,,0.005,0.0005,241.1881879,973.15,0.007947631,0.180889503,-3.82E+01,8.794735077,23.18431812
Nimonic 80A,0.7375,0.195,0.01,,0.015,0.014,0.023,,,,,,,,0.005,0.0005,221.6066084,973.15,0.007947631,0.180889503,-3.82E+01,9.192295483,23.35237219
Nimonic 80A,0.7375,0.195,0.01,,0.015,0.014,0.023,,,,,,,,0.005,0.0005,196.8674961,973.15,0.007947631,0.180889503,-3.82E+01,9.655447628,23.54815276
Nimonic 80A,0.7375,0.195,0.01,,0.015,0.014,0.023,,,,,,,,0.005,0.0005,180.9062309,973.15,0.007947631,0.180889503,-3.82E+01,9.986270589,23.68799602
Nimonic 80A,0.7375,0.195,0.01,,0.015,0.014,0.023,,,,,,,,0.005,0.0005,158.0735633,973.15,0.007947631,0.180889503,-3.82E+01,10.31537499,23.82711282
Nimonic 80A,0.7375,0.195,0.01,,0.015,0.014,0.023,,,,,,,,0.005,0.0005,138.1394735,973.15,0.007947631,0.180889503,-3.82E+01,10.57774194,23.93801882
Nimonic 80A,0.7375,0.195,0.01,,0.015,0.014,0.023,,,,,,,,0.005,0.0005,122.7630339,973.15,0.007947631,0.180889503,-3.82E+01,10.84068175,24.04916698
Nimonic 80A,0.7375,0.195,0.01,,0.015,0.014,0.023,,,,,,,,0.005,0.0005,110.9317482,973.15,0.007947631,0.180889503,-3.82E+01,11.17093186,24.18876809
Nimonic 80A,0.7375,0.195,0.01,,0.015,0.014,0.023,,,,,,,,0.005,0.0005,101.9874435,973.15,0.007947631,0.180889503,-3.82E+01,11.23480504,24.21576813
Nimonic 80A,0.7375,0.195,0.01,,0.015,0.014,0.023,,,,,,,,0.005,0.0005,417.6394128,1023.15,0.00775748,0.161415958,-3.68E+01,2.339534151,21.5064212
Nimonic 80A,0.7375,0.195,0.01,,0.015,0.014,0.023,,,,,,,,0.005,0.0005,396.8356454,1023.15,0.00775748,0.161415958,-3.68E+01,2.738240265,21.68361737
Nimonic 80A,0.7375,0.195,0.01,,0.015,0.014,0.023,,,,,,,,0.005,0.0005,389.8967054,1023.15,0.00775748,0.161415958,-3.68E+01,3.204829532,21.89098271
Nimonic 80A,0.7375,0.195,0.01,,0.015,0.014,0.023,,,,,,,,0.005,0.0005,376.747195,1023.15,0.00775748,0.161415958,-3.68E+01,3.604108499,22.06843347
Nimonic 80A,0.7375,0.195,0.01,,0.015,0.014,0.023,,,,,,,,0.005,0.0005,358.1110584,1023.15,0.00775748,0.161415958,-3.68E+01,3.802602276,22.15664967
Nimonic 80A,0.7375,0.195,0.01,,0.015,0.014,0.023,,,,,,,,0.005,0.0005,346.1177443,1023.15,0.00775748,0.161415958,-3.68E+01,4.068406352,22.27478045
Nimonic 80A,0.7375,0.195,0.01,,0.015,0.014,0.023,,,,,,,,0.005,0.0005,334.485397,1023.15,0.00775748,0.161415958,-3.68E+01,4.400947873,22.42257122
Nimonic 80A,0.7375,0.195,0.01,,0.015,0.014,0.023,,,,,,,,0.005,0.0005,312.4944168,1023.15,0.00775748,0.161415958,-3.68E+01,4.865818579,22.62917278
Nimonic 80A,0.7375,0.195,0.01,,0.015,0.014,0.023,,,,,,,,0.005,0.0005,301.955347,1023.15,0.00775748,0.161415958,-3.68E+01,5.265097547,22.80662354
Nimonic 80A,0.7375,0.195,0.01,,0.015,0.014,0.023,,,,,,,,0.005,0.0005,286.8792178,1023.15,0.00775748,0.161415958,-3.68E+01,5.730541107,23.0134797
Nimonic 80A,0.7375,0.195,0.01,,0.015,0.014,0.023,,,,,,,,0.005,0.0005,272.6221397,1023.15,0.00775748,0.161415958,-3.68E+01,6.062509775,23.16101588
Nimonic 80A,0.7375,0.195,0.01,,0.015,0.014,0.023,,,,,,,,0.005,0.0005,254.7913784,1023.15,0.00775748,0.161415958,-3.68E+01,6.327168143,23.27863748
Nimonic 80A,0.7375,0.195,0.01,,0.015,0.014,0.023,,,,,,,,0.005,0.0005,242.1289743,1023.15,0.00775748,0.161415958,-3.68E+01,6.659136811,23.42617365
Nimonic 80A,0.7375,0.195,0.01,,0.015,0.014,0.023,,,,,,,,0.005,0.0005,226.2926084,1023.15,0.00775748,0.161415958,-3.68E+01,6.92379518,23.54379525
Nimonic 80A,0.7375,0.195,0.01,,0.015,0.014,0.023,,,,,,,,0.005,0.0005,211.4920148,1023.15,0.00775748,0.161415958,-3.68E+01,7.188453549,23.66141684
Nimonic 80A,0.7375,0.195,0.01,,0.015,0.014,0.023,,,,,,,,0.005,0.0005,194.3686944,1023.15,0.00775748,0.161415958,-3.68E+01,7.452539064,23.77878385
Nimonic 80A,0.7375,0.195,0.01,,0.015,0.014,0.023,,,,,,,,0.005,0.0005,184.7091252,1023.15,0.00775748,0.161415958,-3.68E+01,7.784507732,23.92632002
Nimonic 80A,0.7375,0.195,0.01,,0.015,0.014,0.023,,,,,,,,0.005,0.0005,166.9077858,1023.15,0.00775748,0.161415958,-3.68E+01,8.114757839,24.07309242
Nimonic 80A,0.7375,0.195,0.01,,0.015,0.014,0.023,,,,,,,,0.005,0.0005,155.9722606,1023.15,0.00775748,0.161415958,-3.68E+01,8.446153654,24.22037401
Nimonic 80A,0.7375,0.195,0.01,,0.015,0.014,0.023,,,,,,,,0.005,0.0005,136.2699979,1023.15,0.00775748,0.161415958,-3.68E+01,8.8419955,24.39629722
Nimonic 80A,0.7375,0.195,0.01,,0.015,0.014,0.023,,,,,,,,0.005,0.0005,125.2217466,1023.15,0.00775748,0.161415958,-3.68E+01,9.17281846,24.54332421
Nimonic 80A,0.7375,0.195,0.01,,0.015,0.014,0.023,,,,,,,,0.005,0.0005,111.296731,1023.15,0.00775748,0.161415958,-3.68E+01,9.369020822,24.63052204
Nimonic 80A,0.7375,0.195,0.01,,0.015,0.014,0.023,,,,,,,,0.005,0.0005,97.2614997,1023.15,0.00775748,0.161415958,-3.68E+01,9.631387777,24.74712526
Nimonic 80A,0.7375,0.195,0.01,,0.015,0.014,0.023,,,,,,,,0.005,0.0005,86.43522725,1023.15,0.00775748,0.161415958,-3.68E+01,9.894327585,24.86398308
Nimonic 80A,0.7375,0.195,0.01,,0.015,0.014,0.023,,,,,,,,0.005,0.0005,76.81403776,1023.15,0.00775748,0.161415958,-3.68E+01,10.15726739,24.9808409
Nimonic 80A,0.7375,0.195,0.01,,0.015,0.014,0.023,,,,,,,,0.005,0.0005,67.13546216,1023.15,0.00775748,0.161415958,-3.68E+01,10.3528969,25.06778414
Nimonic 80A,0.7375,0.195,0.01,,0.015,0.014,0.023,,,,,,,,0.005,0.0005,57.69950775,1023.15,0.00775748,0.161415958,-3.68E+01,10.54795356,25.15447278
Nimonic 80A,0.7375,0.195,0.01,,0.015,0.014,0.023,,,,,,,,0.005,0.0005,52.13871849,1023.15,0.00775748,0.161415958,-3.68E+01,10.87820366,25.30124518
Nimonic 80A,0.7375,0.195,0.01,,0.015,0.014,0.023,,,,,,,,0.005,0.0005,47.13104863,1023.15,0.00775748,0.161415958,-3.68E+01,11.00824143,25.35903761
Nimonic 80A,0.7375,0.195,0.01,,0.015,0.014,0.023,,,,,,,,0.005,0.0005,260.9398663,1088.15,0.007368402,0.126102513,-3.52E+01,2.456969141,22.92797073
Nimonic 80A,0.7375,0.195,0.01,,0.015,0.014,0.023,,,,,,,,0.005,0.0005,243.7545329,1088.15,0.007368402,0.126102513,-3.52E+01,2.988577293,23.17923913
Nimonic 80A,0.7375,0.195,0.01,,0.015,0.014,0.023,,,,,,,,0.005,0.0005,223.8556354,1088.15,0.007368402,0.126102513,-3.52E+01,3.653087483,23.49332463
Nimonic 80A,0.7375,0.195,0.01,,0.015,0.014,0.023,,,,,,,,0.005,0.0005,212.6271535,1088.15,0.007368402,0.126102513,-3.52E+01,4.252005934,23.77640772
Nimonic 80A,0.7375,0.195,0.01,,0.015,0.014,0.023,,,,,,,,0.005,0.0005,192.0417384,1088.15,0.007368402,0.126102513,-3.52E+01,4.849205825,24.05867853
Nimonic 80A,0.7375,0.195,0.01,,0.015,0.014,0.023,,,,,,,,0.005,0.0005,173.5126081,1088.15,0.007368402,0.126102513,-3.52E+01,5.246193378,24.24631754
Nimonic 80A,0.7375,0.195,0.01,,0.015,0.014,0.023,,,,,,,,0.005,0.0005,156.7712593,1088.15,0.007368402,0.126102513,-3.52E+01,5.643180931,24.43395655
Nimonic 80A,0.7375,0.195,0.01,,0.015,0.014,0.023,,,,,,,,0.005,0.0005,139.2870026,1088.15,0.007368402,0.126102513,-3.52E+01,6.03959563,24.62132479
Nimonic 80A,0.7375,0.195,0.01,,0.015,0.014,0.023,,,,,,,,0.005,0.0005,130.1294796,1088.15,0.007368402,0.126102513,-3.52E+01,6.504466336,24.84104926
Nimonic 80A,0.7375,0.195,0.01,,0.015,0.014,0.023,,,,,,,,0.005,0.0005,117.5739482,1088.15,0.007368402,0.126102513,-3.52E+01,6.901453889,25.02868827
Nimonic 80A,0.7375,0.195,0.01,,0.015,0.014,0.023,,,,,,,,0.005,0.0005,106.2427606,1088.15,0.007368402,0.126102513,-3.52E+01,7.231703997,25.18478335
Nimonic 80A,0.7375,0.195,0.01,,0.015,0.014,0.023,,,,,,,,0.005,0.0005,91.31023737,1088.15,0.007368402,0.126102513,-3.52E+01,7.426760651,25.27697827
Nimonic 80A,0.7375,0.195,0.01,,0.015,0.014,0.023,,,,,,,,0.005,0.0005,82.52025311,1088.15,0.007368402,0.126102513,-3.52E+01,7.690273313,25.40152942
Nimonic 80A,0.7375,0.195,0.01,,0.015,0.014,0.023,,,,,,,,0.005,0.0005,72.10514746,1088.15,0.007368402,0.126102513,-3.52E+01,8.019377713,25.55708297
Nimonic 80A,0.7375,0.195,0.01,,0.015,0.014,0.023,,,,,,,,0.005,0.0005,63.01222607,1088.15,0.007368402,0.126102513,-3.52E+01,8.281744667,25.68109259
Nimonic 80A,0.7375,0.195,0.01,,0.015,0.014,0.023,,,,,,,,0.005,0.0005,55.07267998,1088.15,0.007368402,0.126102513,-3.52E+01,8.477374176,25.77355828
Nimonic 80A,0.7375,0.195,0.01,,0.015,0.014,0.023,,,,,,,,0.005,0.0005,46.53282318,1088.15,0.007368402,0.126102513,-3.52E+01,8.805332868,25.9285703
Nimonic 80A,0.7375,0.195,0.01,,0.015,0.014,0.023,,,,,,,,0.005,0.0005,38.00507217,1088.15,0.007368402,0.126102513,-3.52E+01,9.332358191,26.1776726
Nimonic 80A,0.7375,0.195,0.01,,0.015,0.014,0.023,,,,,,,,0.005,0.0005,42.76532188,1088.15,0.007368402,0.126102513,-3.52E+01,9.069418383,26.05339221
Nimonic 80A,0.7375,0.195,0.01,,0.015,0.014,0.023,,,,,,,,0.005,0.0005,33.21642969,1088.15,0.007368402,0.126102513,-3.52E+01,9.5279877,26.27013828
Nimonic 80A,0.7375,0.195,0.01,,0.015,0.014,0.023,,,,,,,,0.005,0.0005,77,1079.026742,0.007432716,0.131912095,-3.54E+01,4.076837305,23.4949947
Nimonic 80A,0.7375,0.195,0.01,,0.015,0.014,0.023,,,,,,,,0.005,0.0005,77,1074.458279,0.007463734,0.134704662,-3.55E+01,4.242434178,23.47282262
Nimonic 80A,0.7375,0.195,0.01,,0.015,0.014,0.023,,,,,,,,0.005,0.0005,77,1069.90033,0.00749389,0.13741631,-3.56E+01,4.455344444,23.47221187
Nimonic 80A,0.7375,0.195,0.01,,0.015,0.014,0.023,,,,,,,,0.005,0.0005,77,1063.802037,0.007533,0.14093177,-3.58E+01,4.644598013,23.42589707
Nimonic 80A,0.7375,0.195,0.01,,0.015,0.014,0.023,,,,,,,,0.005,0.0005,77,1060.768661,0.007551926,0.142633833,-3.59E+01,4.810194886,23.43541221
Nimonic 80A,0.7375,0.195,0.01,,0.015,0.014,0.023,,,,,,,,0.005,0.0005,77,1056.194941,0.0075798,0.145143423,-3.60E+01,4.952135063,23.39950233
Nimonic 80A,0.7375,0.195,0.01,,0.015,0.014,0.023,,,,,,,,0.005,0.0005,77,1050.107162,0.007615662,0.148380965,-3.61E+01,5.188702025,23.3725604
Nimonic 80A,0.7375,0.195,0.01,,0.015,0.014,0.023,,,,,,,,0.005,0.0005,77,1044.014125,0.00765014,0.151507957,-3.63E+01,5.40161229,23.33352198
Nimonic 80A,0.7375,0.195,0.01,,0.015,0.014,0.023,,,,,,,,0.005,0.0005,77,1039.445662,0.007675062,0.153780812,-3.64E+01,5.567209163,23.30620344
Nimonic 80A,0.7375,0.195,0.01,,0.015,0.014,0.023,,,,,,,,0.005,0.0005,77,1034.882456,0.007699161,0.155991707,-3.65E+01,5.756462732,23.28898026
Nimonic 80A,0.7375,0.195,0.01,,0.015,0.014,0.023,,,,,,,,0.005,0.0005,77,1028.784162,0.007730128,0.158856796,-3.67E+01,5.945716302,23.23634133
Nimonic 80A,0.7375,0.195,0.01,,0.015,0.014,0.023,,,,,,,,0.005,0.0005,77,1022.696383,0.00775963,0.161618427,-3.68E+01,6.182283263,23.20395631
Nimonic 80A,0.7375,0.195,0.01,,0.015,0.014,0.023,,,,,,,,0.005,0.0005,77,1016.613861,0.0077877,0.164283231,-3.70E+01,6.442506921,23.18088672
Nimonic 80A,0.7375,0.195,0.01,,0.015,0.014,0.023,,,,,,,,0.005,0.0005,77,998.3400084,0.007863601,0.171757912,-3.75E+01,7.104894414,23.05152687
Nimonic 80A,0.7375,0.195,0.01,,0.015,0.014,0.023,,,,,,,,0.005,0.0005,77,990.7434271,0.007891446,0.174646628,-3.77E+01,7.459744856,23.02886642
Nimonic 80A,0.7375,0.195,0.01,,0.015,0.014,0.023,,,,,,,,0.005,0.0005,77,981.6012437,0.007922085,0.177965729,-3.80E+01,7.767281906,22.94753335
Nimonic 80A,0.7375,0.195,0.01,,0.015,0.014,0.023,,,,,,,,0.005,0.0005,77,970.9450012,0.007953858,0.18163051,-3.83E+01,8.169445741,22.86807681
Nimonic 80A,0.7375,0.195,0.01,,0.015,0.014,0.023,,,,,,,,0.005,0.0005,77,961.8133321,0.007977729,0.184607343,-3.85E+01,8.524296183,22.80129768
Nimonic 80A,0.7375,0.195,0.01,,0.015,0.014,0.023,,,,,,,,0.005,0.0005,77,955.7255528,0.007991931,0.186512828,-3.87E+01,8.760863145,22.75521461
Nimonic 80A,0.7375,0.195,0.01,,0.015,0.014,0.023,,,,,,,,0.005,0.0005,77,951.1623468,0.008001681,0.187901498,-3.89E+01,8.950116714,22.72478123
Nimonic 80A,0.7375,0.195,0.01,,0.015,0.014,0.023,,,,,,,,0.005,0.0005,77,945.0693103,0.008013508,0.189704817,-3.91E+01,9.16302698,22.66664045
Nimonic 80A,0.7375,0.195,0.01,,0.015,0.014,0.023,,,,,,,,0.005,0.0005,92,1080.430401,0.007423027,0.131038719,-3.54E+01,3.485419901,23.24799822
Nimonic 80A,0.7375,0.195,0.01,,0.015,0.014,0.023,,,,,,,,0.005,0.0005,92,1074.342622,0.007464509,0.134774381,-3.55E+01,3.721986863,23.22742407
Nimonic 80A,0.7375,0.195,0.01,,0.015,0.014,0.023,,,,,,,,0.005,0.0005,92,1066.740783,0.00751433,0.139253498,-3.57E+01,4.053180609,23.21656109
Nimonic 80A,0.7375,0.195,0.01,,0.015,0.014,0.023,,,,,,,,0.005,0.0005,92,1059.128431,0.007562014,0.143541596,-3.59E+01,4.337060963,23.18151429
Nimonic 80A,0.7375,0.195,0.01,,0.015,0.014,0.023,,,,,,,,0.005,0.0005,92,1051.516078,0.007607488,0.147641922,-3.61E+01,4.620941317,23.14459047
Nimonic 80A,0.7375,0.195,0.01,,0.015,0.014,0.023,,,,,,,,0.005,0.0005,92,1042.373894,0.007659179,0.152330941,-3.63E+01,4.928478367,23.08264547
Nimonic 80A,0.7375,0.195,0.01,,0.015,0.014,0.023,,,,,,,,0.005,0.0005,92,1034.766799,0.007699761,0.156046989,-3.65E+01,5.236015417,23.05245089
Nimonic 80A,0.7375,0.195,0.01,,0.015,0.014,0.023,,,,,,,,0.005,0.0005,92,1027.159703,0.007738138,0.159603174,-3.67E+01,5.543552467,23.02022427
Nimonic 80A,0.7375,0.195,0.01,,0.015,0.014,0.023,,,,,,,,0.005,0.0005,92,1018.038548,0.007781251,0.163667331,-3.69E+01,5.945716302,22.99368181
Nimonic 80A,0.7375,0.195,0.01,,0.015,0.014,0.023,,,,,,,,0.005,0.0005,92,1010.426196,0.007814815,0.166901068,-3.71E+01,6.229596656,22.94637389
Nimonic 80A,0.7375,0.195,0.01,,0.015,0.014,0.023,,,,,,,,0.005,0.0005,92,1004.333159,0.007840099,0.169390825,-3.73E+01,6.442506921,22.90091195
Nimonic 80A,0.7375,0.195,0.01,,0.015,0.014,0.023,,,,,,,,0.005,0.0005,92,998.2453797,0.007863961,0.171794654,-3.75E+01,6.679073883,22.86470138
Nimonic 80A,0.7375,0.195,0.01,,0.015,0.014,0.023,,,,,,,,0.005,0.0005,92,990.6330269,0.007891835,0.174687717,-3.77E+01,6.962954237,22.81252873
Nimonic 80A,0.7375,0.195,0.01,,0.015,0.014,0.023,,,,,,,,0.005,0.0005,92,983.015417,0.00791755,0.177463165,-3.79E+01,7.223177894,22.74825602
Nimonic 80A,0.7375,0.195,0.01,,0.015,0.014,0.023,,,,,,,,0.005,0.0005,92,975.4135785,0.00794105,0.180119544,-3.81E+01,7.554371641,22.71269797
Nimonic 80A,0.7375,0.195,0.01,,0.015,0.014,0.023,,,,,,,,0.005,0.0005,92,967.8012257,0.007962425,0.182671864,-3.84E+01,7.838251995,22.6548167
Nimonic 80A,0.7375,0.195,0.01,,0.015,0.014,0.023,,,,,,,,0.005,0.0005,92,958.6695566,0.007985234,0.185599027,-3.86E+01,8.193102437,22.58886654
Nimonic 80A,0.7375,0.195,0.01,,0.015,0.014,0.023,,,,,,,,0.005,0.0005,92,949.5326304,0.008004978,0.188389456,-3.89E+01,8.524296183,22.51021981
Nimonic 80A,0.7375,0.195,0.01,,0.015,0.014,0.023,,,,,,,,0.005,0.0005,92,943.4553653,0.008016414,0.19017301,-3.91E+01,8.808176537,22.48251516
Nimonic 80A,0.7375,0.195,0.01,,0.015,0.014,0.023,,,,,,,,0.005,0.0005,92,932.7991228,0.008033211,0.193168908,-3.95E+01,9.210340372,22.39157895
Nimonic 80A,0.7375,0.195,0.01,,0.015,0.014,0.023,,,,,,,,0.005,0.0005,108,1080.288458,0.00742401,0.13112737,-3.54E+01,2.846689105,22.94522459
Nimonic 80A,0.7375,0.195,0.01,,0.015,0.014,0.023,,,,,,,,0.005,0.0005,108,1074.200679,0.00746546,0.134859879,-3.55E+01,3.083256066,22.92632459
Nimonic 80A,0.7375,0.195,0.01,,0.015,0.014,0.023,,,,,,,,0.005,0.0005,108,1068.123414,0.007505433,0.138453761,-3.57E+01,3.36713642,22.92835063
Nimonic 80A,0.7375,0.195,0.01,,0.015,0.014,0.023,,,,,,,,0.005,0.0005,108,1060.49529,0.007553615,0.142785736,-3.59E+01,3.580046686,22.86270977
Nimonic 80A,0.7375,0.195,0.01,,0.015,0.014,0.023,,,,,,,,0.005,0.0005,108,1055.942598,0.007581314,0.14527993,-3.60E+01,3.816613647,22.87308353
Nimonic 80A,0.7375,0.195,0.01,,0.015,0.014,0.023,,,,,,,,0.005,0.0005,108,1048.330245,0.007625863,0.149304405,-3.62E+01,4.100494001,22.83748753
Nimonic 80A,0.7375,0.195,0.01,,0.015,0.014,0.023,,,,,,,,0.005,0.0005,108,1042.25298,0.007659842,0.152391299,-3.63E+01,4.384374355,22.83363925
Nimonic 80A,0.7375,0.195,0.01,,0.015,0.014,0.023,,,,,,,,0.005,0.0005,108,1034.630113,0.00770047,0.156112273,-3.65E+01,4.620941317,22.77298358
Nimonic 80A,0.7375,0.195,0.01,,0.015,0.014,0.023,,,,,,,,0.005,0.0005,108,1030.082678,0.007723653,0.158255141,-3.66E+01,4.881164975,22.78934305
Nimonic 80A,0.7375,0.195,0.01,,0.015,0.014,0.023,,,,,,,,0.005,0.0005,108,1022.470326,0.007760698,0.16171913,-3.68E+01,5.165045328,22.74703944
Nimonic 80A,0.7375,0.195,0.01,,0.015,0.014,0.023,,,,,,,,0.005,0.0005,108,1016.393061,0.007788693,0.164378237,-3.70E+01,5.448925682,22.73719325
Nimonic 80A,0.7375,0.195,0.01,,0.015,0.014,0.023,,,,,,,,0.005,0.0005,108,1008.775451,0.007821804,0.167584081,-3.72E+01,5.70914934,22.68084061
Nimonic 80A,0.7375,0.195,0.01,,0.015,0.014,0.023,,,,,,,,0.005,0.0005,108,1004.217502,0.007840566,0.169437263,-3.73E+01,5.922059606,22.6712531
Nimonic 80A,0.7375,0.195,0.01,,0.015,0.014,0.023,,,,,,,,0.005,0.0005,108,999.659553,0.007858543,0.171243541,-3.74E+01,6.134969871,22.66082268
Nimonic 80A,0.7375,0.195,0.01,,0.015,0.014,0.023,,,,,,,,0.005,0.0005,108,992.0524573,0.007886802,0.174157511,-3.77E+01,6.442506921,22.62093719
Nimonic 80A,0.7375,0.195,0.01,,0.015,0.014,0.023,,,,,,,,0.005,0.0005,108,987.4945085,0.007902693,0.175845371,-3.78E+01,6.655417187,22.6083517
Nimonic 80A,0.7375,0.195,0.01,,0.015,0.014,0.023,,,,,,,,0.005,0.0005,108,978.3523252,0.007932221,0.179105685,-3.80E+01,6.962954237,22.52977819
Nimonic 80A,0.7375,0.195,0.01,,0.015,0.014,0.023,,,,,,,,0.005,0.0005,108,970.7452295,0.007954414,0.18169721,-3.83E+01,7.270491287,22.48431145
Nimonic 80A,0.7375,0.195,0.01,,0.015,0.014,0.023,,,,,,,,0.005,0.0005,108,963.1328767,0.007974471,0.184186131,-3.85E+01,7.554371641,22.42679314
Nimonic 80A,0.7375,0.195,0.01,,0.015,0.014,0.023,,,,,,,,0.005,0.0005,108,955.5205239,0.007992385,0.18657594,-3.87E+01,7.838251995,22.36739781
Nimonic 80A,0.7375,0.195,0.01,,0.015,0.014,0.023,,,,,,,,0.005,0.0005,108,949.4432588,0.008005156,0.188416095,-3.89E+01,8.122132349,22.34224208
Nimonic 80A,0.7375,0.195,0.01,,0.015,0.014,0.023,,,,,,,,0.005,0.0005,108,944.88531,0.008013844,0.189758391,-3.91E+01,8.335042614,22.32239189
Nimonic 80A,0.7375,0.195,0.01,,0.015,0.014,0.023,,,,,,,,0.005,0.0005,108,938.7975306,0.008024265,0.191502597,-3.93E+01,8.571609576,22.27507002
Nimonic 80A,0.7375,0.195,0.01,,0.015,0.014,0.023,,,,,,,,0.005,0.0005,108,934.2343247,0.008031189,0.192774824,-3.94E+01,8.760863145,22.24362035
Nimonic 80A,0.7375,0.195,0.01,,0.015,0.014,0.023,,,,,,,,0.005,0.0005,108,928.1465453,0.00803925,0.194427017,-3.96E+01,8.997430107,22.19407837
Nimonic 80A,0.7375,0.195,0.01,,0.015,0.014,0.023,,,,,,,,0.005,0.0005,108,925.1184271,0.008042759,0.195230259,-3.97E+01,9.186683676,22.19773572
Nimonic 80A,0.7375,0.195,0.01,,0.015,0.014,0.023,,,,,,,,0.005,0.0005,123,1074.042964,0.007466515,0.134954792,-3.55E+01,2.373555181,22.59186197
Nimonic 80A,0.7375,0.195,0.01,,0.015,0.014,0.023,,,,,,,,0.005,0.0005,123,1066.446383,0.007516215,0.139422941,-3.57E+01,2.728405624,22.59647749
Nimonic 80A,0.7375,0.195,0.01,,0.015,0.014,0.023,,,,,,,,0.005,0.0005,123,1063.418265,0.007535414,0.141148794,-3.58E+01,2.917659193,22.61974632
Nimonic 80A,0.7375,0.195,0.01,,0.015,0.014,0.023,,,,,,,,0.005,0.0005,123,1055.800655,0.007582165,0.145356626,-3.60E+01,3.177882851,22.57708232
Nimonic 80A,0.7375,0.195,0.01,,0.015,0.014,0.023,,,,,,,,0.005,0.0005,123,1048.183045,0.007626703,0.149380473,-3.62E+01,3.438106509,22.53269654
Nimonic 80A,0.7375,0.195,0.01,,0.015,0.014,0.023,,,,,,,,0.005,0.0005,123,1042.111037,0.007660618,0.1524621,-3.63E+01,3.745643559,22.54140051
Nimonic 80A,0.7375,0.195,0.01,,0.015,0.014,0.023,,,,,,,,0.005,0.0005,123,1036.023258,0.00769321,0.155444447,-3.65E+01,3.98221052,22.51620144
Nimonic 80A,0.7375,0.195,0.01,,0.015,0.014,0.023,,,,,,,,0.005,0.0005,123,1029.935478,0.00772439,0.158323571,-3.66E+01,4.218777482,22.48975145
Nimonic 80A,0.7375,0.195,0.01,,0.015,0.014,0.023,,,,,,,,0.005,0.0005,123,1022.317868,0.007761418,0.161786973,-3.68E+01,4.47900114,22.43899897
Nimonic 80A,0.7375,0.195,0.01,,0.015,0.014,0.023,,,,,,,,0.005,0.0005,123,1016.240603,0.007789377,0.164443768,-3.70E+01,4.762881494,22.43094468
Nimonic 80A,0.7375,0.195,0.01,,0.015,0.014,0.023,,,,,,,,0.005,0.0005,123,1010.158081,0.007815957,0.167012438,-3.72E+01,5.023105151,22.410895
Nimonic 80A,0.7375,0.195,0.01,,0.015,0.014,0.023,,,,,,,,0.005,0.0005,123,1004.075559,0.007841137,0.169494214,-3.73E+01,5.283328809,22.38947051
Nimonic 80A,0.7375,0.195,0.01,,0.015,0.014,0.023,,,,,,,,0.005,0.0005,123,997.9982937,0.0078649,0.171890498,-3.75E+01,5.567209163,22.37704428
Nimonic 80A,0.7375,0.195,0.01,,0.015,0.014,0.023,,,,,,,,0.005,0.0005,123,990.3806837,0.007892721,0.17478154,-3.77E+01,5.827432821,22.31822147
Nimonic 80A,0.7375,0.195,0.01,,0.015,0.014,0.023,,,,,,,,0.005,0.0005,123,981.2753004,0.00792312,0.17808101,-3.80E+01,6.300566744,22.31473928
Nimonic 80A,0.7375,0.195,0.01,,0.015,0.014,0.023,,,,,,,,0.005,0.0005,123,972.133117,0.007950525,0.181232333,-3.82E+01,6.608103794,22.23674403
Nimonic 80A,0.7375,0.195,0.01,,0.015,0.014,0.023,,,,,,,,0.005,0.0005,123,966.0611091,0.007967009,0.183240737,-3.84E+01,6.915640844,22.22693123
Nimonic 80A,0.7375,0.195,0.01,,0.015,0.014,0.023,,,,,,,,0.005,0.0005,123,959.9680726,0.007982178,0.185191425,-3.86E+01,7.12855111,22.17555165
Nimonic 80A,0.7375,0.195,0.01,,0.015,0.014,0.023,,,,,,,,0.005,0.0005,123,953.8855503,0.007995954,0.187076786,-3.88E+01,7.388774768,22.14289324
Nimonic 80A,0.7375,0.195,0.01,,0.015,0.014,0.023,,,,,,,,0.005,0.0005,123,947.797771,0.00800838,0.188904356,-3.90E+01,7.625341729,22.09899787
Nimonic 80A,0.7375,0.195,0.01,,0.015,0.014,0.023,,,,,,,,0.005,0.0005,123,940.1854182,0.008022008,0.191109741,-3.92E+01,7.909222083,22.03747728
Nimonic 80A,0.7375,0.195,0.01,,0.015,0.014,0.023,,,,,,,,0.005,0.0005,123,934.1028959,0.008031378,0.192811032,-3.94E+01,8.169445741,22.00052093
Nimonic 80A,0.7375,0.195,0.01,,0.015,0.014,0.023,,,,,,,,0.005,0.0005,123,928.0256309,0.008039396,0.194459324,-3.96E+01,8.453326095,21.97185055
Nimonic 80A,0.7375,0.195,0.01,,0.015,0.014,0.023,,,,,,,,0.005,0.0005,123,918.8992189,0.008048926,0.19684269,-3.99E+01,8.831833233,21.90689919
Nimonic 80A,0.7375,0.195,0.01,,0.015,0.014,0.023,,,,,,,,0.005,0.0005,123,915.8658435,0.008051427,0.197611484,-4.00E+01,8.997430107,21.90047707
Nimonic 80A,0.7375,0.195,0.01,,0.015,0.014,0.023,,,,,,,,0.005,0.0005,123,909.7675499,0.008055454,0.199123336,-4.02E+01,9.186683676,21.82947239
Nimonic 80A,0.7375,0.195,0.01,,0.015,0.014,0.023,,,,,,,,0.005,0.0005,139,1058.692087,0.00756468,0.143781613,-3.59E+01,2.373555181,22.2690204
Nimonic 80A,0.7375,0.195,0.01,,0.015,0.014,0.023,,,,,,,,0.005,0.0005,139,1054.134138,0.007592098,0.146252335,-3.60E+01,2.586465447,22.27065125
Nimonic 80A,0.7375,0.195,0.01,,0.015,0.014,0.023,,,,,,,,0.005,0.0005,139,1049.570932,0.007618753,0.148660647,-3.61E+01,2.775719016,22.26054251
Nimonic 80A,0.7375,0.195,0.01,,0.015,0.014,0.023,,,,,,,,0.005,0.0005,139,1045.012984,0.007644585,0.151002918,-3.62E+01,2.988629282,22.26053389
Nimonic 80A,0.7375,0.195,0.01,,0.015,0.014,0.023,,,,,,,,0.005,0.0005,139,1040.449778,0.007669652,0.153286414,-3.64E+01,3.177882851,22.24887847
Nimonic 80A,0.7375,0.195,0.01,,0.015,0.014,0.023,,,,,,,,0.005,0.0005,139,1034.361998,0.007701859,0.156240183,-3.65E+01,3.414449813,22.22500981
Nimonic 80A,0.7375,0.195,0.01,,0.015,0.014,0.023,,,,,,,,0.005,0.0005,139,1029.80405,0.007725048,0.15838462,-3.66E+01,3.627360078,22.22233052
Nimonic 80A,0.7375,0.195,0.01,,0.015,0.014,0.023,,,,,,,,0.005,0.0005,139,1023.700499,0.007754861,0.161169539,-3.68E+01,3.792956951,22.1642798
Nimonic 80A,0.7375,0.195,0.01,,0.015,0.014,0.023,,,,,,,,0.005,0.0005,139,1019.14255,0.007776201,0.163186615,-3.69E+01,4.005867217,22.15986543
Nimonic 80A,0.7375,0.195,0.01,,0.015,0.014,0.023,,,,,,,,0.005,0.0005,139,1014.589858,0.007796729,0.165149675,-3.70E+01,4.242434178,22.16514868
Nimonic 80A,0.7375,0.195,0.01,,0.015,0.014,0.023,,,,,,,,0.005,0.0005,139,1010.026652,0.007816516,0.167066969,-3.72E+01,4.431687747,22.14850797
Nimonic 80A,0.7375,0.195,0.01,,0.015,0.014,0.023,,,,,,,,0.005,0.0005,139,1005.463446,0.007835515,0.168935402,-3.73E+01,4.620941317,22.13111714
Nimonic 80A,0.7375,0.195,0.01,,0.015,0.014,0.023,,,,,,,,0.005,0.0005,139,1000.90024,0.007853727,0.170756432,-3.74E+01,4.810194886,22.1129762
Nimonic 80A,0.7375,0.195,0.01,,0.015,0.014,0.023,,,,,,,,0.005,0.0005,139,994.8072038,0.00787682,0.173116517,-3.76E+01,5.023105151,22.07038941
Nimonic 80A,0.7375,0.195,0.01,,0.015,0.014,0.023,,,,,,,,0.005,0.0005,139,988.7246816,0.007898481,0.17539401,-3.78E+01,5.283328809,22.04723006
Nimonic 80A,0.7375,0.195,0.01,,0.015,0.014,0.023,,,,,,,,0.005,0.0005,139,984.1719899,0.007913786,0.177049236,-3.79E+01,5.519895771,22.04686238
Nimonic 80A,0.7375,0.195,0.01,,0.015,0.014,0.023,,,,,,,,0.005,0.0005,139,976.55438,0.00793766,0.179727896,-3.81E+01,5.780119429,21.98663353
Nimonic 80A,0.7375,0.195,0.01,,0.015,0.014,0.023,,,,,,,,0.005,0.0005,139,968.9577986,0.007959316,0.182290806,-3.83E+01,6.134969871,21.96498634
Nimonic 80A,0.7375,0.195,0.01,,0.015,0.014,0.023,,,,,,,,0.005,0.0005,139,962.8700192,0.007975125,0.184270275,-3.85E+01,6.371536833,21.92595441
Nimonic 80A,0.7375,0.195,0.01,,0.015,0.014,0.023,,,,,,,,0.005,0.0005,139,956.7769827,0.007989575,0.186188102,-3.87E+01,6.584447098,21.87571955
Nimonic 80A,0.7375,0.195,0.01,,0.015,0.014,0.023,,,,,,,,0.005,0.0005,139,952.224291,0.00799948,0.187581293,-3.88E+01,6.82101406,21.86949699
Nimonic 80A,0.7375,0.195,0.01,,0.015,0.014,0.023,,,,,,,,0.005,0.0005,139,944.6119382,0.008014341,0.189837894,-3.91E+01,7.104894414,21.81118125
Nimonic 80A,0.7375,0.195,0.01,,0.015,0.014,0.023,,,,,,,,0.005,0.0005,139,938.529416,0.008024692,0.191578168,-3.93E+01,7.365118071,21.77684988
Nimonic 80A,0.7375,0.195,0.01,,0.015,0.014,0.023,,,,,,,,0.005,0.0005,139,932.4416366,0.008033703,0.193266624,-3.95E+01,7.601685033,21.73143937
Nimonic 80A,0.7375,0.195,0.01,,0.015,0.014,0.023,,,,,,,,0.005,0.0005,139,926.3591144,0.008041361,0.194902617,-3.97E+01,7.861908691,21.69442026
Nimonic 80A,0.7375,0.195,0.01,,0.015,0.014,0.023,,,,,,,,0.005,0.0005,139,920.2923636,0.008047666,0.19648577,-3.99E+01,8.193102437,21.68476822
Nimonic 80A,0.7375,0.195,0.01,,0.015,0.014,0.023,,,,,,,,0.005,0.0005,139,912.6694965,0.008053704,0.198409435,-4.01E+01,8.429669399,21.59897329
Nimonic 80A,0.7375,0.195,0.01,,0.015,0.014,0.023,,,,,,,,0.005,0.0005,139,906.5922314,0.008057021,0.199893242,-4.03E+01,8.713549753,21.56697362
Nimonic 80A,0.7375,0.195,0.01,,0.015,0.014,0.023,,,,,,,,0.005,0.0005,139,900.5097092,0.008059012,0.201336219,-4.05E+01,8.97377341,21.52409606
Nimonic 80A,0.7375,0.195,0.01,,0.015,0.014,0.023,,,,,,,,0.005,0.0005,139,895.9465032,0.008059636,0.202392254,-4.07E+01,9.16302698,21.48870245
Nimonic 80A,0.7375,0.195,0.01,,0.015,0.014,0.023,,,,,,,,0.005,0.0005,154,1044.865783,0.007645406,0.15107753,-3.63E+01,2.326241789,21.95676826
Nimonic 80A,0.7375,0.195,0.01,,0.015,0.014,0.023,,,,,,,,0.005,0.0005,154,1038.778004,0.007678637,0.154107957,-3.64E+01,2.562808751,21.93560495
Nimonic 80A,0.7375,0.195,0.01,,0.015,0.014,0.023,,,,,,,,0.005,0.0005,154,1032.684968,0.007710483,0.157035761,-3.66E+01,2.775719016,21.90246753
Nimonic 80A,0.7375,0.195,0.01,,0.015,0.014,0.023,,,,,,,,0.005,0.0005,154,1025.072615,0.007748282,0.160551946,-3.68E+01,3.05959937,21.86744536
Nimonic 80A,0.7375,0.195,0.01,,0.015,0.014,0.023,,,,,,,,0.005,0.0005,154,1020.530437,0.007769787,0.162577973,-3.69E+01,3.343479724,21.89640774
Nimonic 80A,0.7375,0.195,0.01,,0.015,0.014,0.023,,,,,,,,0.005,0.0005,154,1014.442658,0.00779738,0.165212301,-3.70E+01,3.580046686,21.87005476
Nimonic 80A,0.7375,0.195,0.01,,0.015,0.014,0.023,,,,,,,,0.005,0.0005,154,1008.344364,0.007823612,0.1677614,-3.72E+01,3.769300255,21.82149998
Nimonic 80A,0.7375,0.195,0.01,,0.015,0.014,0.023,,,,,,,,0.005,0.0005,154,1005.316246,0.007836115,0.168994877,-3.73E+01,3.958553824,21.83862443
Nimonic 80A,0.7375,0.195,0.01,,0.015,0.014,0.023,,,,,,,,0.005,0.0005,154,1000.758297,0.007854281,0.170812333,-3.74E+01,4.17146409,21.83218235
Nimonic 80A,0.7375,0.195,0.01,,0.015,0.014,0.023,,,,,,,,0.005,0.0005,154,996.2003485,0.007871663,0.172583952,-3.75E+01,4.384374355,21.82489736
Nimonic 80A,0.7375,0.195,0.01,,0.015,0.014,0.023,,,,,,,,0.005,0.0005,154,988.5722242,0.007899006,0.175450115,-3.78E+01,4.597284621,21.74923612
Nimonic 80A,0.7375,0.195,0.01,,0.015,0.014,0.023,,,,,,,,0.005,0.0005,154,985.5546203,0.00790922,0.176550936,-3.78E+01,4.833851582,21.78413361
Nimonic 80A,0.7375,0.195,0.01,,0.015,0.014,0.023,,,,,,,,0.005,0.0005,154,979.4563266,0.007928821,0.17872059,-3.80E+01,5.023105151,21.72988383
Nimonic 80A,0.7375,0.195,0.01,,0.015,0.014,0.023,,,,,,,,0.005,0.0005,154,974.8983778,0.007942564,0.180295623,-3.82E+01,5.236015417,21.71894332
Nimonic 80A,0.7375,0.195,0.01,,0.015,0.014,0.023,,,,,,,,0.005,0.0005,154,970.340429,0.007955534,0.181832144,-3.83E+01,5.448925682,21.7071599
Nimonic 80A,0.7375,0.195,0.01,,0.015,0.014,0.023,,,,,,,,0.005,0.0005,154,964.2526496,0.007971655,0.183826355,-3.85E+01,5.685492644,21.67008385
Nimonic 80A,0.7375,0.195,0.01,,0.015,0.014,0.023,,,,,,,,0.005,0.0005,154,956.6350397,0.007989896,0.186232045,-3.87E+01,5.945716302,21.607056
Nimonic 80A,0.7375,0.195,0.01,,0.015,0.014,0.023,,,,,,,,0.005,0.0005,154,952.0718337,0.007999799,0.187627372,-3.88E+01,6.134969871,21.58227635
Nimonic 80A,0.7375,0.195,0.01,,0.015,0.014,0.023,,,,,,,,0.005,0.0005,154,947.519142,0.008008916,0.18898662,-3.90E+01,6.371536833,21.5764591
Nimonic 80A,0.7375,0.195,0.01,,0.015,0.014,0.023,,,,,,,,0.005,0.0005,154,941.4366198,0.008019913,0.190753172,-3.92E+01,6.63176049,21.54439352
Nimonic 80A,0.7375,0.195,0.01,,0.015,0.014,0.023,,,,,,,,0.005,0.0005,154,935.3540976,0.00802956,0.192465358,-3.94E+01,6.891984148,21.51095312
Nimonic 80A,0.7375,0.195,0.01,,0.015,0.014,0.023,,,,,,,,0.005,0.0005,154,930.7961488,0.008035907,0.193714142,-3.95E+01,7.104894414,21.49223524
Nimonic 80A,0.7375,0.195,0.01,,0.015,0.014,0.023,,,,,,,,0.005,0.0005,154,926.2329428,0.008041506,0.194936029,-3.97E+01,7.294147983,21.46303462
Nimonic 80A,0.7375,0.195,0.01,,0.015,0.014,0.023,,,,,,,,0.005,0.0005,154,920.1504206,0.008047797,0.196522247,-3.99E+01,7.554371641,21.42612623
Nimonic 80A,0.7375,0.195,0.01,,0.015,0.014,0.023,,,,,,,,0.005,0.0005,154,914.057384,0.008052761,0.198064469,-4.01E+01,7.767281906,21.36881129
Nimonic 80A,0.7375,0.195,0.01,,0.015,0.014,0.023,,,,,,,,0.005,0.0005,154,911.034523,0.008054727,0.198812871,-4.02E+01,7.980192172,21.38241353
Nimonic 80A,0.7375,0.195,0.01,,0.015,0.014,0.023,,,,,,,,0.005,0.0005,154,904.9467436,0.00805769,0.200287683,-4.04E+01,8.216759133,21.33255202
Nimonic 80A,0.7375,0.195,0.01,,0.015,0.014,0.023,,,,,,,,0.005,0.0005,154,898.8589642,0.008059324,0.201720813,-4.06E+01,8.453326095,21.28143959
Nimonic 80A,0.7375,0.195,0.01,,0.015,0.014,0.023,,,,,,,,0.005,0.0005,154,892.7711848,0.008059629,0.203114158,-4.08E+01,8.689893056,21.22907625
Nimonic 80A,0.7375,0.195,0.01,,0.015,0.014,0.023,,,,,,,,0.005,0.0005,154,888.2079789,0.008058988,0.204133584,-4.10E+01,8.879146626,21.19360918
Nimonic 80A,0.7375,0.195,0.01,,0.015,0.014,0.023,,,,,,,,0.005,0.0005,154,885.1956321,0.008058157,0.20479523,-4.11E+01,9.139370283,21.22180609
Nimonic 80A,0.7375,0.195,0.01,,0.015,0.014,0.023,,,,,,,,0.005,0.0005,170,1021.834211,0.007763694,0.162001806,-3.68E+01,2.302585093,21.46236842
Nimonic 80A,0.7375,0.195,0.01,,0.015,0.014,0.023,,,,,,,,0.005,0.0005,170,1018.806092,0.007777745,0.16333344,-3.69E+01,2.491838662,21.48253049
Nimonic 80A,0.7375,0.195,0.01,,0.015,0.014,0.023,,,,,,,,0.005,0.0005,170,1012.718313,0.00780494,0.165942036,-3.71E+01,2.728405624,21.458252
Nimonic 80A,0.7375,0.195,0.01,,0.015,0.014,0.023,,,,,,,,0.005,0.0005,170,1008.160364,0.007824382,0.167836954,-3.72E+01,2.941315889,21.45492943
Nimonic 80A,0.7375,0.195,0.01,,0.015,0.014,0.023,,,,,,,,0.005,0.0005,170,1005.137503,0.007836842,0.16906703,-3.73E+01,3.154226155,21.48356856
Nimonic 80A,0.7375,0.195,0.01,,0.015,0.014,0.023,,,,,,,,0.005,0.0005,170,999.0444665,0.007860909,0.17148378,-3.75E+01,3.36713642,21.44575555
Nimonic 80A,0.7375,0.195,0.01,,0.015,0.014,0.023,,,,,,,,0.005,0.0005,170,994.4917748,0.007877978,0.173236525,-3.76E+01,3.603703382,21.45023684
Nimonic 80A,0.7375,0.195,0.01,,0.015,0.014,0.023,,,,,,,,0.005,0.0005,170,988.4092526,0.007899566,0.175510036,-3.78E+01,3.86392704,21.43079133
Nimonic 80A,0.7375,0.195,0.01,,0.015,0.014,0.023,,,,,,,,0.005,0.0005,170,982.3214732,0.007919785,0.177710264,-3.79E+01,4.100494001,21.39976222
Nimonic 80A,0.7375,0.195,0.01,,0.015,0.014,0.023,,,,,,,,0.005,0.0005,170,976.238951,0.007938602,0.179836429,-3.81E+01,4.360717659,21.37762898
Nimonic 80A,0.7375,0.195,0.01,,0.015,0.014,0.023,,,,,,,,0.005,0.0005,170,971.6915165,0.00795177,0.181380627,-3.82E+01,4.620941317,21.38790337
Nimonic 80A,0.7375,0.195,0.01,,0.015,0.014,0.023,,,,,,,,0.005,0.0005,170,965.6089942,0.007968182,0.183387674,-3.84E+01,4.881164975,21.36319399
