Repository: ZaifMohammed-eng/CALPHAD-modeling

File: ML_data_creep_project.csv (part 6 of 10)
System Name,NI ,CR,CO,MO,FE,AL,TI,HF,NB,TA,W,V,ZR,CU,MN,C,Stress (Mpa),Temperature,Lattice Misfit,Amount of Gamma Prime,ln(Effective Diffusivity of Gamma Phase),ln(Time to rupture(H)),LMP_K
Nimonic 80A,0.7375,0.195,0.01,,0.015,0.014,0.023,,,,,,,,0.005,0.0005,170,959.5212149,0.007983237,0.18533201,-3.86E+01,5.117731936,21.32713292
Nimonic 80A,0.7375,0.195,0.01,,0.015,0.014,0.023,,,,,,,,0.005,0.0005,170,954.963266,0.007993613,0.186747131,-3.88E+01,5.330642202,21.31416179
Nimonic 80A,0.7375,0.195,0.01,,0.015,0.014,0.023,,,,,,,,0.005,0.0005,170,950.4053172,0.008003224,0.18812868,-3.89E+01,5.543552467,21.30034774
Nimonic 80A,0.7375,0.195,0.01,,0.015,0.014,0.023,,,,,,,,0.005,0.0005,170,944.3122807,0.008014883,0.189924911,-3.91E+01,5.756462732,21.25115132
Nimonic 80A,0.7375,0.195,0.01,,0.015,0.014,0.023,,,,,,,,0.005,0.0005,170,941.2894196,0.008020163,0.190795241,-3.92E+01,5.969372998,21.27019093
Nimonic 80A,0.7375,0.195,0.01,,0.015,0.014,0.023,,,,,,,,0.005,0.0005,170,932.1630077,0.008034083,0.193342663,-3.95E+01,6.347880137,21.21726519
Nimonic 80A,0.7375,0.195,0.01,,0.015,0.014,0.023,,,,,,,,0.005,0.0005,170,924.555912,0.008043374,0.195378145,-3.97E+01,6.655417187,21.16766136
Nimonic 80A,0.7375,0.195,0.01,,0.015,0.014,0.023,,,,,,,,0.005,0.0005,170,916.9488164,0.008050572,0.197338312,-4.00E+01,6.962954237,21.11602549
Nimonic 80A,0.7375,0.195,0.01,,0.015,0.014,0.023,,,,,,,,0.005,0.0005,170,913.9312124,0.008052849,0.198095926,-4.01E+01,7.199521198,21.14046414
Nimonic 80A,0.7375,0.195,0.01,,0.015,0.014,0.023,,,,,,,,0.005,0.0005,170,906.3241168,0.008057136,0.199957721,-4.03E+01,7.507058248,21.08561165
Nimonic 80A,0.7375,0.195,0.01,,0.015,0.014,0.023,,,,,,,,0.005,0.0005,170,900.2468517,0.008059068,0.201397657,-4.06E+01,7.790938602,21.05526474
Nimonic 80A,0.7375,0.195,0.01,,0.015,0.014,0.023,,,,,,,,0.005,0.0005,170,892.6344989,0.008059621,0.203144999,-4.08E+01,8.074818956,20.98733425
Nimonic 80A,0.7375,0.195,0.01,,0.015,0.014,0.023,,,,,,,,0.005,0.0005,170,888.0923216,0.008058963,0.204159152,-4.10E+01,8.35869931,20.99007541
Nimonic 80A,0.7375,0.195,0.01,,0.015,0.014,0.023,,,,,,,,0.005,0.0005,170,882.0097993,0.008056924,0.205485466,-4.12E+01,8.618922968,20.94604448
Nimonic 80A,0.7375,0.195,0.01,,0.015,0.014,0.023,,,,,,,,0.005,0.0005,170,877.4571077,0.008054531,0.206455345,-4.14E+01,8.85548993,20.92811778
Nimonic 80A,0.7375,0.195,0.01,,0.015,0.014,0.023,,,,,,,,0.005,0.0005,170,868.3254386,0.008047492,0.208344806,-4.17E+01,9.210340372,20.84421053
Nimonic 80A,0.7375,0.195,0.01,,0.015,0.014,0.023,,,,,,,,0.005,0.0005,185,1000.342982,0.007855897,0.170975637,-3.74E+01,2.302585093,21.01105263
Nimonic 80A,0.7375,0.195,0.01,,0.015,0.014,0.023,,,,,,,,0.005,0.0005,185,995.7745193,0.007873247,0.172747175,-3.76E+01,2.468181966,20.98674201
Nimonic 80A,0.7375,0.195,0.01,,0.015,0.014,0.023,,,,,,,,0.005,0.0005,185,992.7569154,0.007884277,0.173892818,-3.76E+01,2.704748928,21.02516972
Nimonic 80A,0.7375,0.195,0.01,,0.015,0.014,0.023,,,,,,,,0.005,0.0005,185,986.669136,0.007905487,0.176146493,-3.78E+01,2.941315889,20.99765203
Nimonic 80A,0.7375,0.195,0.01,,0.015,0.014,0.023,,,,,,,,0.005,0.0005,185,980.5918709,0.007925276,0.178322062,-3.80E+01,3.225196243,20.98926114
Nimonic 80A,0.7375,0.195,0.01,,0.015,0.014,0.023,,,,,,,,0.005,0.0005,185,976.0391793,0.007939197,0.17990507,-3.81E+01,3.461763205,20.99212725
Nimonic 80A,0.7375,0.195,0.01,,0.015,0.014,0.023,,,,,,,,0.005,0.0005,185,969.9619142,0.007956577,0.181958049,-3.83E+01,3.745643559,20.98105219
Nimonic 80A,0.7375,0.195,0.01,,0.015,0.014,0.023,,,,,,,,0.005,0.0005,185,962.3653329,0.007976374,0.184431499,-3.85E+01,4.100494001,20.96510109
Nimonic 80A,0.7375,0.195,0.01,,0.015,0.014,0.023,,,,,,,,0.005,0.0005,185,954.7529801,0.007994073,0.186811601,-3.88E+01,4.384374355,20.91702966
Nimonic 80A,0.7375,0.195,0.01,,0.015,0.014,0.023,,,,,,,,0.005,0.0005,185,948.6809721,0.008006662,0.188642807,-3.89E+01,4.691911405,20.91075961
Nimonic 80A,0.7375,0.195,0.01,,0.015,0.014,0.023,,,,,,,,0.005,0.0005,185,942.6142213,0.00801789,0.190415478,-3.91E+01,5.023105151,20.91267042
Nimonic 80A,0.7375,0.195,0.01,,0.015,0.014,0.023,,,,,,,,0.005,0.0005,185,936.526442,0.008027806,0.192139472,-3.93E+01,5.259672113,20.8738716
Nimonic 80A,0.7375,0.195,0.01,,0.015,0.014,0.023,,,,,,,,0.005,0.0005,185,928.9193463,0.008038301,0.194220072,-3.96E+01,5.567209163,20.82844569
Nimonic 80A,0.7375,0.195,0.01,,0.015,0.014,0.023,,,,,,,,0.005,0.0005,185,919.8087058,0.008048111,0.196609958,-3.99E+01,6.01668639,20.80379258
Nimonic 80A,0.7375,0.195,0.01,,0.015,0.014,0.023,,,,,,,,0.005,0.0005,185,913.7314408,0.008052989,0.198145692,-4.01E+01,6.300566744,20.77904173
Nimonic 80A,0.7375,0.195,0.01,,0.015,0.014,0.023,,,,,,,,0.005,0.0005,185,909.1997777,0.00805576,0.199261856,-4.02E+01,6.63176049,20.80681015
Nimonic 80A,0.7375,0.195,0.01,,0.015,0.014,0.023,,,,,,,,0.005,0.0005,185,897.0189618,0.008059556,0.202146054,-4.07E+01,7.081237717,20.70325022
Nimonic 80A,0.7375,0.195,0.01,,0.015,0.014,0.023,,,,,,,,0.005,0.0005,185,892.4662701,0.00805961,0.203182932,-4.08E+01,7.317804679,20.68990588
Nimonic 80A,0.7375,0.195,0.01,,0.015,0.014,0.023,,,,,,,,0.005,0.0005,185,886.3995193,0.008058528,0.204531864,-4.10E+01,7.648998425,20.67681242
Nimonic 80A,0.7375,0.195,0.01,,0.015,0.014,0.023,,,,,,,,0.005,0.0005,185,878.7871665,0.008055307,0.20617397,-4.13E+01,7.932878779,20.60764398
Nimonic 80A,0.7375,0.195,0.01,,0.015,0.014,0.023,,,,,,,,0.005,0.0005,185,874.2344749,0.008052389,0.207130487,-4.15E+01,8.169445741,20.59074263
Nimonic 80A,0.7375,0.195,0.01,,0.015,0.014,0.023,,,,,,,,0.005,0.0005,185,868.1519527,0.008047329,0.208380007,-4.17E+01,8.429669399,20.54564552
Nimonic 80A,0.7375,0.195,0.01,,0.015,0.014,0.023,,,,,,,,0.005,0.0005,185,862.0694304,0.008040939,0.209598507,-4.20E+01,8.689893056,20.49917358
Nimonic 80A,0.7375,0.195,0.01,,0.015,0.014,0.023,,,,,,,,0.005,0.0005,185,857.5219959,0.008035289,0.210490161,-4.21E+01,8.950116714,20.48799545
Nimonic 80A,0.7375,0.195,0.01,,0.015,0.014,0.023,,,,,,,,0.005,0.0005,185,852.9693043,0.008028882,0.211366998,-4.23E+01,9.186683676,20.46689804
Nimonic 80A,0.7375,0.195,0.01,,0.015,0.014,0.023,,,,,,,,0.005,0.0005,200,978.8517544,0.007930688,0.178931763,-3.80E+01,2.302585093,20.55973684
Nimonic 80A,0.7375,0.195,0.01,,0.015,0.014,0.023,,,,,,,,0.005,0.0005,200,975.8236361,0.007939837,0.179979047,-3.81E+01,2.491838662,20.57636611
Nimonic 80A,0.7375,0.195,0.01,,0.015,0.014,0.023,,,,,,,,0.005,0.0005,200,968.2217976,0.0079613,0.182533572,-3.83E+01,2.823032409,20.55539384
Nimonic 80A,0.7375,0.195,0.01,,0.015,0.014,0.023,,,,,,,,0.005,0.0005,200,962.160304,0.007976879,0.184496873,-3.85E+01,3.177882851,20.57503879
Nimonic 80A,0.7375,0.195,0.01,,0.015,0.014,0.023,,,,,,,,0.005,0.0005,200,956.0935532,0.007991111,0.186399379,-3.87E+01,3.509076597,20.58287751
Nimonic 80A,0.7375,0.195,0.01,,0.015,0.014,0.023,,,,,,,,0.005,0.0005,200,953.0706921,0.007997696,0.1873248,-3.88E+01,3.721986863,20.60595688
Nimonic 80A,0.7375,0.195,0.01,,0.015,0.014,0.023,,,,,,,,0.005,0.0005,200,945.447825,0.008012813,0.189594446,-3.90E+01,3.958553824,20.53833153
Nimonic 80A,0.7375,0.195,0.01,,0.015,0.014,0.023,,,,,,,,0.005,0.0005,200,937.8459865,0.008025771,0.191770334,-3.93E+01,4.289747571,20.50814787
Nimonic 80A,0.7375,0.195,0.01,,0.015,0.014,0.023,,,,,,,,0.005,0.0005,200,933.3038092,0.008032509,0.193030655,-3.94E+01,4.573627924,20.52392964
Nimonic 80A,0.7375,0.195,0.01,,0.015,0.014,0.023,,,,,,,,0.005,0.0005,200,927.2423155,0.008040332,0.194668144,-3.96E+01,4.928478367,20.533585
Nimonic 80A,0.7375,0.195,0.01,,0.015,0.014,0.023,,,,,,,,0.005,0.0005,200,921.1650505,0.008046841,0.196260945,-3.98E+01,5.212358721,20.51262275
Nimonic 80A,0.7375,0.195,0.01,,0.015,0.014,0.023,,,,,,,,0.005,0.0005,200,912.0386385,0.00805411,0.198565477,-4.01E+01,5.590865859,20.45938936
Nimonic 80A,0.7375,0.195,0.01,,0.015,0.014,0.023,,,,,,,,0.005,0.0005,200,904.4368,0.008057878,0.200409302,-4.04E+01,5.922059606,20.4190113
Nimonic 80A,0.7375,0.195,0.01,,0.015,0.014,0.023,,,,,,,,0.005,0.0005,200,898.3542778,0.0080594,0.20183781,-4.06E+01,6.182283263,20.38326417
Nimonic 80A,0.7375,0.195,0.01,,0.015,0.014,0.023,,,,,,,,0.005,0.0005,200,896.8717616,0.00805957,0.202179918,-4.07E+01,6.418850225,20.44179658
Nimonic 80A,0.7375,0.195,0.01,,0.015,0.014,0.023,,,,,,,,0.005,0.0005,200,890.7944965,0.008059443,0.203558325,-4.09E+01,6.702730579,20.41315644
Nimonic 80A,0.7375,0.195,0.01,,0.015,0.014,0.023,,,,,,,,0.005,0.0005,200,883.192658,0.008057424,0.205230317,-4.12E+01,7.033924325,20.36605196
Nimonic 80A,0.7375,0.195,0.01,,0.015,0.014,0.023,,,,,,,,0.005,0.0005,200,874.0715032,0.00805227,0.207164384,-4.15E+01,7.43608816,20.30846081
Nimonic 80A,0.7375,0.195,0.01,,0.015,0.014,0.023,,,,,,,,0.005,0.0005,200,868.0100096,0.008047195,0.20840879,-4.17E+01,7.790938602,20.30145255
Nimonic 80A,0.7375,0.195,0.01,,0.015,0.014,0.023,,,,,,,,0.005,0.0005,200,863.4625751,0.00804252,0.209322077,-4.19E+01,8.05116226,20.29272116
Nimonic 80A,0.7375,0.195,0.01,,0.015,0.014,0.023,,,,,,,,0.005,0.0005,200,854.3203917,0.008030862,0.211108399,-4.23E+01,8.35869931,20.19204008
Nimonic 80A,0.7375,0.195,0.01,,0.015,0.014,0.023,,,,,,,,0.005,0.0005,200,846.7185532,0.008018856,0.212546197,-4.26E+01,8.689893056,20.13422225
Nimonic 80A,0.7375,0.195,0.01,,0.015,0.014,0.023,,,,,,,,0.005,0.0005,200,842.181633,0.008010684,0.213385009,-4.27E+01,8.997430107,20.13886928
Nimonic 90,0.5701,0.195,0.18,,0.0075,0.015,0.025,,,,,,0.0008,0.001,0.005,0.0006,628.6127495,973.15,0.005936974,0.21133026,-3.82E+01,3.819667984,21.08129111
Nimonic 90,0.5701,0.195,0.18,,0.0075,0.015,0.025,,,,,,0.0008,0.001,0.005,0.0006,590.4560516,973.15,0.005936974,0.21133026,-3.82E+01,4.323390468,21.2942213
Nimonic 90,0.5701,0.195,0.18,,0.0075,0.015,0.025,,,,,,0.0008,0.001,0.005,0.0006,542.9488213,973.15,0.005936974,0.21133026,-3.82E+01,4.827567985,21.50734384
Nimonic 90,0.5701,0.195,0.18,,0.0075,0.015,0.025,,,,,,0.0008,0.001,0.005,0.0006,509.9919108,973.15,0.005936974,0.21133026,-3.82E+01,5.331290469,21.72027403
Nimonic 90,0.5701,0.195,0.18,,0.0075,0.015,0.025,,,,,,0.0008,0.001,0.005,0.0006,479.0354798,973.15,0.005936974,0.21133026,-3.82E+01,5.835012953,21.93320422
Nimonic 90,0.5701,0.195,0.18,,0.0075,0.015,0.025,,,,,,0.0008,0.001,0.005,0.0006,449.9580993,973.15,0.005936974,0.21133026,-3.82E+01,6.338735436,22.14613441
Nimonic 90,0.5701,0.195,0.18,,0.0075,0.015,0.025,,,,,,0.0008,0.001,0.005,0.0006,422.6457115,973.15,0.005936974,0.21133026,-3.82E+01,6.84245792,22.3590646
Nimonic 90,0.5701,0.195,0.18,,0.0075,0.015,0.025,,,,,,0.0008,0.001,0.005,0.0006,388.5651496,973.15,0.005936974,0.21133026,-3.82E+01,7.262909207,22.53679495
Nimonic 90,0.5701,0.195,0.18,,0.0075,0.015,0.025,,,,,,0.0008,0.001,0.005,0.0006,349.7857287,973.15,0.005936974,0.21133026,-3.82E+01,7.767541759,22.75010984
Nimonic 90,0.5701,0.195,0.18,,0.0075,0.015,0.025,,,,,,0.0008,0.001,0.005,0.0006,308.2529559,973.15,0.005936974,0.21133026,-3.82E+01,8.272629344,22.96361708
Nimonic 90,0.5701,0.195,0.18,,0.0075,0.015,0.025,,,,,,0.0008,0.001,0.005,0.0006,277.4888199,973.15,0.005936974,0.21133026,-3.82E+01,8.777261895,23.17693197
Nimonic 90,0.5701,0.195,0.18,,0.0075,0.015,0.025,,,,,,0.0008,0.001,0.005,0.0006,239.4426521,973.15,0.005936974,0.21133026,-3.82E+01,9.366530745,23.42602375
Nimonic 90,0.5701,0.195,0.18,,0.0075,0.015,0.025,,,,,,0.0008,0.001,0.005,0.0006,215.504239,973.15,0.005936974,0.21133026,-3.82E+01,9.787437066,23.60394645
Nimonic 90,0.5701,0.195,0.18,,0.0075,0.015,0.025,,,,,,0.0008,0.001,0.005,0.0006,189.9157491,973.15,0.005936974,0.21133026,-3.82E+01,10.29252465,23.81745368
Nimonic 90,0.5701,0.195,0.18,,0.0075,0.015,0.025,,,,,,0.0008,0.001,0.005,0.0006,170.8957832,973.15,0.005936974,0.21133026,-3.82E+01,10.62970474,23.95998419
Nimonic 90,0.5701,0.195,0.18,,0.0075,0.015,0.025,,,,,,0.0008,0.001,0.005,0.0006,446.7518941,1023.15,0.005927292,0.194418965,-3.68E+01,3.240864914,21.90699784
Nimonic 90,0.5701,0.195,0.18,,0.0075,0.015,0.025,,,,,,0.0008,0.001,0.005,0.0006,419.5530266,1023.15,0.005927292,0.194418965,-3.68E+01,3.660861167,22.09365595
Nimonic 90,0.5701,0.195,0.18,,0.0075,0.015,0.025,,,,,,0.0008,0.001,0.005,0.0006,411.1246031,1023.15,0.005927292,0.194418965,-3.68E+01,4.079947352,22.27990959
Nimonic 90,0.5701,0.195,0.18,,0.0075,0.015,0.025,,,,,,0.0008,0.001,0.005,0.0006,378.1191917,1023.15,0.005927292,0.194418965,-3.68E+01,4.6678511,22.54119049
Nimonic 90,0.5701,0.195,0.18,,0.0075,0.015,0.025,,,,,,0.0008,0.001,0.005,0.0006,355.1674145,1023.15,0.005927292,0.194418965,-3.68E+01,5.171573584,22.76505887
Nimonic 90,0.5701,0.195,0.18,,0.0075,0.015,0.025,,,,,,0.0008,0.001,0.005,0.0006,333.5443357,1023.15,0.005927292,0.194418965,-3.68E+01,5.591569837,22.95171698
Nimonic 90,0.5701,0.195,0.18,,0.0075,0.015,0.025,,,,,,0.0008,0.001,0.005,0.0006,313.2982455,1023.15,0.005927292,0.194418965,-3.68E+01,6.095292321,23.17558536
Nimonic 90,0.5701,0.195,0.18,,0.0075,0.015,0.025,,,,,,0.0008,0.001,0.005,0.0006,288.0350523,1023.15,0.005927292,0.194418965,-3.68E+01,6.515743608,23.3624457
Nimonic 90,0.5701,0.195,0.18,,0.0075,0.015,0.025,,,,,,0.0008,0.001,0.005,0.0006,264.8089881,1023.15,0.005927292,0.194418965,-3.68E+01,6.936194895,23.54930603
Nimonic 90,0.5701,0.195,0.18,,0.0075,0.015,0.025,,,,,,0.0008,0.001,0.005,0.0006,243.4087377,1023.15,0.005927292,0.194418965,-3.68E+01,7.272919952,23.69895608
Nimonic 90,0.5701,0.195,0.18,,0.0075,0.015,0.025,,,,,,0.0008,0.001,0.005,0.0006,214.465476,1023.15,0.005927292,0.194418965,-3.68E+01,7.694281307,23.88622087
Nimonic 90,0.5701,0.195,0.18,,0.0075,0.015,0.025,,,,,,0.0008,0.001,0.005,0.0006,188.9638015,1023.15,0.005927292,0.194418965,-3.68E+01,8.115642662,24.07348566
Nimonic 90,0.5701,0.195,0.18,,0.0075,0.015,0.025,,,,,,0.0008,0.001,0.005,0.0006,163.1182358,1023.15,0.005927292,0.194418965,-3.68E+01,8.872363972,24.40979382
Nimonic 90,0.5701,0.195,0.18,,0.0075,0.015,0.025,,,,,,0.0008,0.001,0.005,0.0006,146.8103989,1023.15,0.005927292,0.194418965,-3.68E+01,9.293270293,24.59685638
Nimonic 90,0.5701,0.195,0.18,,0.0075,0.015,0.025,,,,,,0.0008,0.001,0.005,0.0006,137.7924631,1023.15,0.005927292,0.194418965,-3.68E+01,9.462087855,24.67188364
Nimonic 90,0.5701,0.195,0.18,,0.0075,0.015,0.025,,,,,,0.0008,0.001,0.005,0.0006,317.258942,1088.15,0.005803778,0.165496693,-3.53E+01,2.327156921,22.86661405
Nimonic 90,0.5701,0.195,0.18,,0.0075,0.015,0.025,,,,,,0.0008,0.001,0.005,0.0006,304.3458639,1088.15,0.005803778,0.165496693,-3.53E+01,2.746698141,23.06491321
Nimonic 90,0.5701,0.195,0.18,,0.0075,0.015,0.025,,,,,,0.0008,0.001,0.005,0.0006,285.8721164,1088.15,0.005803778,0.165496693,-3.53E+01,3.250420625,23.30300125
Nimonic 90,0.5701,0.195,0.18,,0.0075,0.015,0.025,,,,,,0.0008,0.001,0.005,0.0006,268.4678303,1088.15,0.005803778,0.165496693,-3.53E+01,3.670416878,23.50151549
Nimonic 90,0.5701,0.195,0.18,,0.0075,0.015,0.025,,,,,,0.0008,0.001,0.005,0.0006,252.171874,1088.15,0.005803778,0.165496693,-3.53E+01,4.174139362,23.73960353
Nimonic 90,0.5701,0.195,0.18,,0.0075,0.015,0.025,,,,,,0.0008,0.001,0.005,0.0006,231.8376817,1088.15,0.005803778,0.165496693,-3.53E+01,4.594590649,23.93833284
Nimonic 90,0.5701,0.195,0.18,,0.0075,0.015,0.025,,,,,,0.0008,0.001,0.005,0.0006,213.1431623,1088.15,0.005803778,0.165496693,-3.53E+01,5.015041936,24.13706215
Nimonic 90,0.5701,0.195,0.18,,0.0075,0.015,0.025,,,,,,0.0008,0.001,0.005,0.0006,195.9939752,1088.15,0.005803778,0.165496693,-3.53E+01,5.519219453,24.37536527
Nimonic 90,0.5701,0.195,0.18,,0.0075,0.015,0.025,,,,,,0.0008,0.001,0.005,0.0006,183.9904592,1088.15,0.005803778,0.165496693,-3.53E+01,5.771763246,24.4947319
Nimonic 90,0.5701,0.195,0.18,,0.0075,0.015,0.025,,,,,,0.0008,0.001,0.005,0.0006,165.5639081,1088.15,0.005803778,0.165496693,-3.53E+01,6.108943337,24.65410248
Nimonic 90,0.5701,0.195,0.18,,0.0075,0.015,0.025,,,,,,0.0008,0.001,0.005,0.0006,149.0403663,1088.15,0.005803778,0.165496693,-3.53E+01,6.613575888,24.89262067
Nimonic 90,0.5701,0.195,0.18,,0.0075,0.015,0.025,,,,,,0.0008,0.001,0.005,0.0006,131.3182649,1088.15,0.005803778,0.165496693,-3.53E+01,7.034937243,25.09178013
Nimonic 90,0.5701,0.195,0.18,,0.0075,0.015,0.025,,,,,,0.0008,0.001,0.005,0.0006,120.7292535,1088.15,0.005803778,0.165496693,-3.53E+01,7.45538853,25.29050944
Nimonic 90,0.5701,0.195,0.18,,0.0075,0.015,0.025,,,,,,0.0008,0.001,0.005,0.0006,108.6382801,1088.15,0.005803778,0.165496693,-3.53E+01,7.792568621,25.44988003
Nimonic 90,0.5701,0.195,0.18,,0.0075,0.015,0.025,,,,,,0.0008,0.001,0.005,0.0006,97.75821145,1088.15,0.005803778,0.165496693,-3.53E+01,8.129748712,25.60925061
Nimonic 90,0.5701,0.195,0.18,,0.0075,0.015,0.025,,,,,,0.0008,0.001,0.005,0.0006,186.4245155,1143.15,0.005531236,0.118080976,-3.43E+01,2.254806538,23.98627588
Nimonic 90,0.5701,0.195,0.18,,0.0075,0.015,0.025,,,,,,0.0008,0.001,0.005,0.0006,178.8366622,1143.15,0.005531236,0.118080976,-3.43E+01,2.674347757,24.19459628
Nimonic 90,0.5701,0.195,0.18,,0.0075,0.015,0.025,,,,,,0.0008,0.001,0.005,0.0006,167.9813041,1143.15,0.005531236,0.118080976,-3.43E+01,3.178070241,24.44471633
Nimonic 90,0.5701,0.195,0.18,,0.0075,0.015,0.025,,,,,,0.0008,0.001,0.005,0.0006,157.7848646,1143.15,0.005531236,0.118080976,-3.43E+01,3.681792724,24.69483639
Nimonic 90,0.5701,0.195,0.18,,0.0075,0.015,0.025,,,,,,0.0008,0.001,0.005,0.0006,145.0616861,1143.15,0.005531236,0.118080976,-3.43E+01,4.102244012,24.90360868
Nimonic 90,0.5701,0.195,0.18,,0.0075,0.015,0.025,,,,,,0.0008,0.001,0.005,0.0006,133.3644568,1143.15,0.005531236,0.118080976,-3.43E+01,4.522695299,25.11238098
Nimonic 90,0.5701,0.195,0.18,,0.0075,0.015,0.025,,,,,,0.0008,0.001,0.005,0.0006,120.0080742,1143.15,0.005531236,0.118080976,-3.43E+01,4.859875389,25.27980551
Nimonic 90,0.5701,0.195,0.18,,0.0075,0.015,0.025,,,,,,0.0008,0.001,0.005,0.0006,110.3310741,1143.15,0.005531236,0.118080976,-3.43E+01,5.280326677,25.4885778
Nimonic 90,0.5701,0.195,0.18,,0.0075,0.015,0.025,,,,,,0.0008,0.001,0.005,0.0006,99.31985711,1143.15,0.005531236,0.118080976,-3.43E+01,5.784959228,25.73914975
Nimonic 90,0.5701,0.195,0.18,,0.0075,0.015,0.025,,,,,,0.0008,0.001,0.005,0.0006,89.39029883,1143.15,0.005531236,0.118080976,-3.43E+01,6.205865549,25.94814798
Nimonic 90,0.5701,0.195,0.18,,0.0075,0.015,0.025,,,,,,0.0008,0.001,0.005,0.0006,82.18220105,1143.15,0.005531236,0.118080976,-3.43E+01,6.626316836,26.15692028
Nimonic 90,0.5701,0.195,0.18,,0.0075,0.015,0.025,,,,,,0.0008,0.001,0.005,0.0006,73.9374039,1143.15,0.005531236,0.118080976,-3.43E+01,6.879770697,26.28277111
Nimonic 90,0.5701,0.195,0.18,,0.0075,0.015,0.025,,,,,,0.0008,0.001,0.005,0.0006,67.96223302,1143.15,0.005531236,0.118080976,-3.43E+01,7.216495753,26.4499697
Nimonic 105,0.5286,0.15,0.2,0.05,0.005,0.047,0.012,,,,,,0.0008,0.001,0.005,0.0006,479.1610318,1023.15,0.002856352,0.424999198,-3.88E+01,4.126488278,22.30059368
Nimonic 105,0.5286,0.15,0.2,0.05,0.005,0.047,0.012,,,,,,0.0008,0.001,0.005,0.0006,450.6218122,1023.15,0.002856352,0.424999198,-3.88E+01,4.640851219,22.52919098
Nimonic 105,0.5286,0.15,0.2,0.05,0.005,0.047,0.012,,,,,,0.0008,0.001,0.005,0.0006,423.6156256,1023.15,0.002856352,0.424999198,-3.88E+01,5.069950393,22.71989468
Nimonic 105,0.5286,0.15,0.2,0.05,0.005,0.047,0.012,,,,,,0.0008,0.001,0.005,0.0006,398.5415877,1023.15,0.002856352,0.424999198,-3.88E+01,5.669577101,22.98638559
Nimonic 105,0.5286,0.15,0.2,0.05,0.005,0.047,0.012,,,,,,0.0008,0.001,0.005,0.0006,374.8041276,1023.15,0.002856352,0.424999198,-3.88E+01,6.183940041,23.21498289
Nimonic 105,0.5286,0.15,0.2,0.05,0.005,0.047,0.012,,,,,,0.0008,0.001,0.005,0.0006,345.2028447,1023.15,0.002856352,0.424999198,-3.88E+01,6.784493529,23.48188569
Nimonic 105,0.5286,0.15,0.2,0.05,0.005,0.047,0.012,,,,,,0.0008,0.001,0.005,0.0006,311.2523882,1023.15,0.002856352,0.424999198,-3.88E+01,7.385973797,23.74920038
Nimonic 105,0.5286,0.15,0.2,0.05,0.005,0.047,0.012,,,,,,0.0008,0.001,0.005,0.0006,280.4200775,1023.15,0.002856352,0.424999198,-3.88E+01,7.816926531,23.94072785
Nimonic 105,0.5286,0.15,0.2,0.05,0.005,0.047,0.012,,,,,,0.0008,0.001,0.005,0.0006,252.7414511,1023.15,0.002856352,0.424999198,-3.88E+01,8.333143032,24.17014892
Nimonic 105,0.5286,0.15,0.2,0.05,0.005,0.047,0.012,,,,,,0.0008,0.001,0.005,0.0006,218.3994057,1023.15,0.002856352,0.424999198,-3.88E+01,8.93647686,24.43828738
Nimonic 105,0.5286,0.15,0.2,0.05,0.005,0.047,0.012,,,,,,0.0008,0.001,0.005,0.0006,192.7024106,1023.15,0.002856352,0.424999198,-3.88E+01,9.453620141,24.66812035
Nimonic 105,0.5286,0.15,0.2,0.05,0.005,0.047,0.012,,,,,,0.0008,0.001,0.005,0.0006,170.0289382,1023.15,0.002856352,0.424999198,-3.88E+01,9.970763422,24.89795331
Nimonic 105,0.5286,0.15,0.2,0.05,0.005,0.047,0.012,,,,,,0.0008,0.001,0.005,0.0006,149.9641951,1023.15,0.002856352,0.424999198,-3.88E+01,10.40264294,25.08989267
Nimonic 105,0.5286,0.15,0.2,0.05,0.005,0.047,0.012,,,,,,0.0008,0.001,0.005,0.0006,124.047021,1023.15,0.002856352,0.424999198,-3.88E+01,10.75203902,25.24517408
Nimonic 105,0.5286,0.15,0.2,0.05,0.005,0.047,0.012,,,,,,0.0008,0.001,0.005,0.0006,109.3224015,1023.15,0.002856352,0.424999198,-3.88E+01,11.01339101,25.36132622
Nimonic 105,0.5286,0.15,0.2,0.05,0.005,0.047,0.012,,,,,,0.0008,0.001,0.005,0.0006,98.49304767,1023.15,0.002856352,0.424999198,-3.88E+01,11.44434374,25.55285369
Nimonic 105,0.5286,0.15,0.2,0.05,0.005,0.047,0.012,,,,,,0.0008,0.001,0.005,0.0006,385.4271532,1088.15,-0.003194585,0.443776014,-3.65E+01,3.027327111,23.1975545
Nimonic 105,0.5286,0.15,0.2,0.05,0.005,0.047,0.012,,,,,,0.0008,0.001,0.005,0.0006,369.9668281,1088.15,-0.003194585,0.443776014,-3.65E+01,3.370235738,23.35963272
Nimonic 105,0.5286,0.15,0.2,0.05,0.005,0.047,0.012,,,,,,0.0008,0.001,0.005,0.0006,340.7475855,1088.15,-0.003194585,0.443776014,-3.65E+01,3.970789226,23.64348863
Nimonic 105,0.5286,0.15,0.2,0.05,0.005,0.047,0.012,,,,,,0.0008,0.001,0.005,0.0006,327.2082333,1088.15,-0.003194585,0.443776014,-3.65E+01,4.39896162,23.84586738
Nimonic 105,0.5286,0.15,0.2,0.05,0.005,0.047,0.012,,,,,,0.0008,0.001,0.005,0.0006,307.840601,1088.15,-0.003194585,0.443776014,-3.65E+01,4.998588327,24.12928524
Nimonic 105,0.5286,0.15,0.2,0.05,0.005,0.047,0.012,,,,,,0.0008,0.001,0.005,0.0006,283.4163772,1088.15,-0.003194585,0.443776014,-3.65E+01,5.513878048,24.37284061
Nimonic 105,0.5286,0.15,0.2,0.05,0.005,0.047,0.012,,,,,,0.0008,0.001,0.005,0.0006,266.5358679,1088.15,-0.003194585,0.443776014,-3.65E+01,6.028240989,24.61595794
Nimonic 105,0.5286,0.15,0.2,0.05,0.005,0.047,0.012,,,,,,0.0008,0.001,0.005,0.0006,245.3887818,1088.15,-0.003194585,0.443776014,-3.65E+01,6.54353071,24.85951332
Nimonic 105,0.5286,0.15,0.2,0.05,0.005,0.047,0.012,,,,,,0.0008,0.001,0.005,0.0006,230.591614,1088.15,-0.003194585,0.443776014,-3.65E+01,6.887366117,25.02202958
Nimonic 105,0.5286,0.15,0.2,0.05,0.005,0.047,0.012,,,,,,0.0008,0.001,0.005,0.0006,212.2128101,1088.15,-0.003194585,0.443776014,-3.65E+01,7.317392072,25.22528443
Nimonic 105,0.5286,0.15,0.2,0.05,0.005,0.047,0.012,,,,,,0.0008,0.001,0.005,0.0006,187.1700405,1088.15,-0.003194585,0.443776014,-3.65E+01,7.749271586,25.42941538
Nimonic 105,0.5286,0.15,0.2,0.05,0.005,0.047,0.012,,,,,,0.0008,0.001,0.005,0.0006,172.2520588,1088.15,-0.003194585,0.443776014,-3.65E+01,8.17929754,25.63267022
Nimonic 105,0.5286,0.15,0.2,0.05,0.005,0.047,0.012,,,,,,0.0008,0.001,0.005,0.0006,151.8651777,1088.15,-0.003194585,0.443776014,-3.65E+01,8.525913288,25.79650064
Nimonic 105,0.5286,0.15,0.2,0.05,0.005,0.047,0.012,,,,,,0.0008,0.001,0.005,0.0006,139.7060883,1088.15,-0.003194585,0.443776014,-3.65E+01,8.870675475,25.95945495
Nimonic 105,0.5286,0.15,0.2,0.05,0.005,0.047,0.012,,,,,,0.0008,0.001,0.005,0.0006,128.5711179,1088.15,-0.003194585,0.443776014,-3.65E+01,9.300701429,26.1627098
Nimonic 105,0.5286,0.15,0.2,0.05,0.005,0.047,0.012,,,,,,0.0008,0.001,0.005,0.0006,115.7438485,1088.15,-0.003194585,0.443776014,-3.65E+01,9.56112663,26.28580164
Nimonic 105,0.5286,0.15,0.2,0.05,0.005,0.047,0.012,,,,,,0.0008,0.001,0.005,0.0006,102.0048316,1088.15,-0.003194585,0.443776014,-3.65E+01,9.822478611,26.40933152
Nimonic 105,0.5286,0.15,0.2,0.05,0.005,0.047,0.012,,,,,,0.0008,0.001,0.005,0.0006,80.86417356,1088.15,-0.003194585,0.443776014,-3.65E+01,10.17372826,26.57535218
Nimonic 105,0.5286,0.15,0.2,0.05,0.005,0.047,0.012,,,,,,0.0008,0.001,0.005,0.0006,89.86128208,1088.15,-0.003194585,0.443776014,-3.65E+01,9.998566825,26.49256088
Nimonic 105,0.5286,0.15,0.2,0.05,0.005,0.047,0.012,,,,,,0.0008,0.001,0.005,0.0006,69.79402735,1088.15,-0.003194585,0.443776014,-3.65E+01,10.52127079,26.73962065
Nimonic 105,0.5286,0.15,0.2,0.05,0.005,0.047,0.012,,,,,,0.0008,0.001,0.005,0.0006,64.15543818,1088.15,-0.003194585,0.443776014,-3.65E+01,10.69550544,26.8219739
Nimonic 105,0.5286,0.15,0.2,0.05,0.005,0.047,0.012,,,,,,0.0008,0.001,0.005,0.0006,58.99560358,1088.15,-0.003194585,0.443776014,-3.65E+01,10.95500386,26.94462769
Nimonic 105,0.5286,0.15,0.2,0.05,0.005,0.047,0.012,,,,,,0.0008,0.001,0.005,0.0006,55.41629624,1088.15,-0.003194585,0.443776014,-3.65E+01,11.2135755,27.06684343
Nimonic 105,0.5286,0.15,0.2,0.05,0.005,0.047,0.012,,,,,,0.0008,0.001,0.005,0.0006,273.4436618,1143.15,-0.003154853,0.368162297,-3.51E+01,2.360045458,24.03853156
Nimonic 105,0.5286,0.15,0.2,0.05,0.005,0.047,0.012,,,,,,0.0008,0.001,0.005,0.0006,257.1571356,1143.15,-0.003154853,0.368162297,-3.51E+01,2.874408398,24.29393506
Nimonic 105,0.5286,0.15,0.2,0.05,0.005,0.047,0.012,,,,,,0.0008,0.001,0.005,0.0006,231.9572029,1143.15,-0.003154853,0.368162297,-3.51E+01,3.561152433,24.63493325
Nimonic 105,0.5286,0.15,0.2,0.05,0.005,0.047,0.012,,,,,,0.0008,0.001,0.005,0.0006,222.9159853,1143.15,-0.003154853,0.368162297,-3.51E+01,4.159852361,24.93221373
Nimonic 105,0.5286,0.15,0.2,0.05,0.005,0.047,0.012,,,,,,0.0008,0.001,0.005,0.0006,196.9199781,1143.15,-0.003154853,0.368162297,-3.51E+01,4.932786942,25.31600926
Nimonic 105,0.5286,0.15,0.2,0.05,0.005,0.047,0.012,,,,,,0.0008,0.001,0.005,0.0006,181.3676308,1143.15,-0.003154853,0.368162297,-3.51E+01,5.53334043,25.6142101
Nimonic 105,0.5286,0.15,0.2,0.05,0.005,0.047,0.012,,,,,,0.0008,0.001,0.005,0.0006,160.0278148,1143.15,-0.003154853,0.368162297,-3.51E+01,6.050483711,25.87099416
Nimonic 105,0.5286,0.15,0.2,0.05,0.005,0.047,0.012,,,,,,0.0008,0.001,0.005,0.0006,144.2324048,1143.15,-0.003154853,0.368162297,-3.51E+01,6.566700212,26.12731804
Nimonic 105,0.5286,0.15,0.2,0.05,0.005,0.047,0.012,,,,,,0.0008,0.001,0.005,0.0006,127.2118542,1143.15,-0.003154853,0.368162297,-3.51E+01,6.998579726,26.34176494
Nimonic 105,0.5286,0.15,0.2,0.05,0.005,0.047,0.012,,,,,,0.0008,0.001,0.005,0.0006,112.1557036,1143.15,-0.003154853,0.368162297,-3.51E+01,7.345195474,26.51387469
Nimonic 105,0.5286,0.15,0.2,0.05,0.005,0.047,0.012,,,,,,0.0008,0.001,0.005,0.0006,96.91619202,1143.15,-0.003154853,0.368162297,-3.51E+01,7.948529302,26.81345609
Nimonic 105,0.5286,0.15,0.2,0.05,0.005,0.047,0.012,,,,,,0.0008,0.001,0.005,0.0006,81.92146896,1143.15,-0.003154853,0.368162297,-3.51E+01,8.382262376,27.02882337
Nimonic 105,0.5286,0.15,0.2,0.05,0.005,0.047,0.012,,,,,,0.0008,0.001,0.005,0.0006,69.21945311,1143.15,-0.003154853,0.368162297,-3.51E+01,8.730731684,27.20185349
Nimonic 105,0.5286,0.15,0.2,0.05,0.005,0.047,0.012,,,,,,0.0008,0.001,0.005,0.0006,57.27932332,1143.15,-0.003154853,0.368162297,-3.51E+01,9.165391538,27.41768096
Nimonic 105,0.5286,0.15,0.2,0.05,0.005,0.047,0.012,,,,,,0.0008,0.001,0.005,0.0006,48.37905203,1143.15,-0.003154853,0.368162297,-3.51E+01,9.428597079,27.54837392
Nimonic 105,0.5286,0.15,0.2,0.05,0.005,0.047,0.012,,,,,,0.0008,0.001,0.005,0.0006,42.65315251,1143.15,-0.003154853,0.368162297,-3.51E+01,9.775212827,27.72048367
Nimonic 105,0.5286,0.15,0.2,0.05,0.005,0.047,0.012,,,,,,0.0008,0.001,0.005,0.0006,35.28173175,1143.15,-0.003154853,0.368162297,-3.51E+01,10.12460891,27.89397397
Nimonic 105,0.5286,0.15,0.2,0.05,0.005,0.047,0.012,,,,,,0.0008,0.001,0.005,0.0006,30.43974736,1143.15,-0.003154853,0.368162297,-3.51E+01,10.38688768,28.02420675
Nimonic 105,0.5286,0.15,0.2,0.05,0.005,0.047,0.012,,,,,,0.0008,0.001,0.005,0.0006,144.5165646,1213.15,-0.002495363,0.258093329,-3.34E+01,2.38784886,25.52492923
Nimonic 105,0.5286,0.15,0.2,0.05,0.005,0.047,0.012,,,,,,0.0008,0.001,0.005,0.0006,138.7743063,1213.15,-0.002495363,0.258093329,-3.34E+01,2.816021254,25.75055209
Nimonic 105,0.5286,0.15,0.2,0.05,0.005,0.047,0.012,,,,,,0.0008,0.001,0.005,0.0006,136.0696345,1213.15,-0.002495363,0.258093329,-3.34E+01,3.158003101,25.93075736
Nimonic 105,0.5286,0.15,0.2,0.05,0.005,0.047,0.012,,,,,,0.0008,0.001,0.005,0.0006,125.323126,1213.15,-0.002495363,0.258093329,-3.34E+01,3.758556589,26.2472154
Nimonic 105,0.5286,0.15,0.2,0.05,0.005,0.047,0.012,,,,,,0.0008,0.001,0.005,0.0006,112.9532129,1213.15,-0.002495363,0.258093329,-3.34E+01,4.27477309,26.51923258
Nimonic 105,0.5286,0.15,0.2,0.05,0.005,0.047,0.012,,,,,,0.0008,0.001,0.005,0.0006,101.764195,1213.15,-0.002495363,0.258093329,-3.34E+01,4.705725824,26.74632052
Nimonic 105,0.5286,0.15,0.2,0.05,0.005,0.047,0.012,,,,,,0.0008,0.001,0.005,0.0006,93.65330078,1213.15,-0.002495363,0.258093329,-3.34E+01,5.135751778,26.9729201
Nimonic 105,0.5286,0.15,0.2,0.05,0.005,0.047,0.012,,,,,,0.0008,0.001,0.005,0.0006,84.37611039,1213.15,-0.002495363,0.258093329,-3.34E+01,5.566704512,27.20000805
Nimonic 105,0.5286,0.15,0.2,0.05,0.005,0.047,0.012,,,,,,0.0008,0.001,0.005,0.0006,75.98799,1213.15,-0.002495363,0.258093329,-3.34E+01,5.91239348,27.38216677
Nimonic 105,0.5286,0.15,0.2,0.05,0.005,0.047,0.012,,,,,,0.0008,0.001,0.005,0.0006,68.48765975,1213.15,-0.002495363,0.258093329,-3.34E+01,6.428609981,27.65418394
Nimonic 105,0.5286,0.15,0.2,0.05,0.005,0.047,0.012,,,,,,0.0008,0.001,0.005,0.0006,59.15839015,1213.15,-0.002495363,0.258093329,-3.34E+01,6.946680042,27.92717784
Nimonic 105,0.5286,0.15,0.2,0.05,0.005,0.047,0.012,,,,,,0.0008,0.001,0.005,0.0006,52.1361757,1213.15,-0.002495363,0.258093329,-3.34E+01,7.208032023,28.06489569
Nimonic 105,0.5286,0.15,0.2,0.05,0.005,0.047,0.012,,,,,,0.0008,0.001,0.005,0.0006,45.96560206,1213.15,-0.002495363,0.258093329,-3.34E+01,7.55464777,28.24754277
Nimonic 105,0.5286,0.15,0.2,0.05,0.005,0.047,0.012,,,,,,0.0008,0.001,0.005,0.0006,40.54130191,1213.15,-0.002495363,0.258093329,-3.34E+01,7.986527285,28.47511907
Nimonic 105,0.5286,0.15,0.2,0.05,0.005,0.047,0.012,,,,,,0.0008,0.001,0.005,0.0006,34.94997965,1213.15,-0.002495363,0.258093329,-3.34E+01,8.078278512,28.52346683
Nimonic 105,0.5286,0.15,0.2,0.05,0.005,0.047,0.012,,,,,,0.0008,0.001,0.005,0.0006,29.53094602,1213.15,-0.002495363,0.258093329,-3.34E+01,8.42674782,28.70709063
Nimonic 105,0.5286,0.15,0.2,0.05,0.005,0.047,0.012,,,,,,0.0008,0.001,0.005,0.0006,24.95213964,1213.15,-0.002495363,0.258093329,-3.34E+01,8.775217127,28.89071443
Nimonic 105,0.5286,0.15,0.2,0.05,0.005,0.047,0.012,,,,,,0.0008,0.001,0.005,0.0006,21.07498469,1213.15,-0.002495363,0.258093329,-3.34E+01,9.038422668,29.029409
Nimonic 105,0.5286,0.15,0.2,0.05,0.005,0.047,0.012,,,,,,0.0008,0.001,0.005,0.0006,105.0198893,1253.15,-0.00203943,0.189272568,-3.25E+01,2.316486794,26.32756691
Nimonic 105,0.5286,0.15,0.2,0.05,0.005,0.047,0.012,,,,,,0.0008,0.001,0.005,0.0006,98.72594912,1253.15,-0.00203943,0.189272568,-3.25E+01,2.745585968,26.56113235
Nimonic 105,0.5286,0.15,0.2,0.05,0.005,0.047,0.012,,,,,,0.0008,0.001,0.005,0.0006,92.80921067,1253.15,-0.00203943,0.189272568,-3.25E+01,3.174685142,26.79469779
Nimonic 105,0.5286,0.15,0.2,0.05,0.005,0.047,0.012,,,,,,0.0008,0.001,0.005,0.0006,85.41205403,1253.15,-0.00203943,0.189272568,-3.25E+01,3.604711096,27.02876769
Nimonic 105,0.5286,0.15,0.2,0.05,0.005,0.047,0.012,,,,,,0.0008,0.001,0.005,0.0006,80.26162912,1253.15,-0.00203943,0.189272568,-3.25E+01,3.948546504,27.21592272
Nimonic 105,0.5286,0.15,0.2,0.05,0.005,0.047,0.012,,,,,,0.0008,0.001,0.005,0.0006,73.86455023,1253.15,-0.00203943,0.189272568,-3.25E+01,4.378572458,27.44999262
Nimonic 105,0.5286,0.15,0.2,0.05,0.005,0.047,0.012,,,,,,0.0008,0.001,0.005,0.0006,65.12231625,1253.15,-0.00203943,0.189272568,-3.25E+01,4.725188206,27.63866103
Nimonic 105,0.5286,0.15,0.2,0.05,0.005,0.047,0.012,,,,,,0.0008,0.001,0.005,0.0006,59.93188342,1253.15,-0.00203943,0.189272568,-3.25E+01,5.15521416,27.87273093
Nimonic 105,0.5286,0.15,0.2,0.05,0.005,0.047,0.012,,,,,,0.0008,0.001,0.005,0.0006,53.99509861,1253.15,-0.00203943,0.189272568,-3.25E+01,5.586166894,28.10730529
Nimonic 105,0.5286,0.15,0.2,0.05,0.005,0.047,0.012,,,,,,0.0008,0.001,0.005,0.0006,47.62325514,1253.15,-0.00203943,0.189272568,-3.25E+01,6.018046408,28.34238411
Nimonic 105,0.5286,0.15,0.2,0.05,0.005,0.047,0.012,,,,,,0.0008,0.001,0.005,0.0006,41.10372524,1253.15,-0.00203943,0.189272568,-3.25E+01,6.365588936,28.53155699
Nimonic 105,0.5286,0.15,0.2,0.05,0.005,0.047,0.012,,,,,,0.0008,0.001,0.005,0.0006,36.22463416,1253.15,-0.00203943,0.189272568,-3.25E+01,6.626940917,28.67381499
Nimonic 105,0.5286,0.15,0.2,0.05,0.005,0.047,0.012,,,,,,0.0008,0.001,0.005,0.0006,31.92470057,1253.15,-0.00203943,0.189272568,-3.25E+01,6.888292897,28.81607299
Nimonic 105,0.5286,0.15,0.2,0.05,0.005,0.047,0.012,,,,,,0.0008,0.001,0.005,0.0006,26.40739676,1253.15,-0.00203943,0.189272568,-3.25E+01,7.237688985,29.00625478
Nimonic 105,0.5286,0.15,0.2,0.05,0.005,0.047,0.012,,,,,,0.0008,0.001,0.005,0.0006,22.78330587,1253.15,-0.00203943,0.189272568,-3.25E+01,7.499967746,29.14901724
Nimonic 115,0.5636,0.15,0.143,0.04,0.005,0.05,0.04,,,,,,0.0008,0.001,0.005,0.0016,370.9156947,1143.15,0.001912671,0.303794158,-3.63E+01,2.864037582,24.2887855
Nimonic 115,0.5636,0.15,0.143,0.04,0.005,0.05,0.04,,,,,,0.0008,0.001,0.005,0.0016,357.5381924,1143.15,0.001912671,0.303794158,-3.63E+01,3.153446081,24.43248937
Nimonic 115,0.5636,0.15,0.143,0.04,0.005,0.05,0.04,,,,,,0.0008,0.001,0.005,0.0016,351.031472,1143.15,0.001912671,0.303794158,-3.63E+01,3.515717426,24.6123728
Nimonic 115,0.5636,0.15,0.143,0.04,0.005,0.05,0.04,,,,,,0.0008,0.001,0.005,0.0016,326.1673726,1143.15,0.001912671,0.303794158,-3.63E+01,3.87696733,24.79174904
Nimonic 115,0.5636,0.15,0.143,0.04,0.005,0.05,0.04,,,,,,0.0008,0.001,0.005,0.0016,314.4037701,1143.15,0.001912671,0.303794158,-3.63E+01,4.311420559,25.00747391
Nimonic 115,0.5636,0.15,0.143,0.04,0.005,0.05,0.04,,,,,,0.0008,0.001,0.005,0.0016,292.1340672,1143.15,0.001912671,0.303794158,-3.63E+01,4.817715193,25.25887114
Nimonic 115,0.5636,0.15,0.143,0.04,0.005,0.05,0.04,,,,,,0.0008,0.001,0.005,0.0016,281.5979152,1143.15,0.001912671,0.303794158,-3.63E+01,5.252168422,25.47459601
Nimonic 115,0.5636,0.15,0.143,0.04,0.005,0.05,0.04,,,,,,0.0008,0.001,0.005,0.0016,261.6519015,1143.15,0.001912671,0.303794158,-3.63E+01,5.685940691,25.68998275
Nimonic 115,0.5636,0.15,0.143,0.04,0.005,0.05,0.04,,,,,,0.0008,0.001,0.005,0.0016,243.1186946,1143.15,0.001912671,0.303794158,-3.63E+01,6.047190594,25.86935899
Nimonic 115,0.5636,0.15,0.143,0.04,0.005,0.05,0.04,,,,,,0.0008,0.001,0.005,0.0016,221.7871756,1143.15,0.001912671,0.303794158,-3.63E+01,6.335577652,26.01255567
Nimonic 115,0.5636,0.15,0.143,0.04,0.005,0.05,0.04,,,,,,0.0008,0.001,0.005,0.0016,202.327309,1143.15,0.001912671,0.303794158,-3.63E+01,6.696487074,26.19176284
Nimonic 115,0.5636,0.15,0.143,0.04,0.005,0.05,0.04,,,,,,0.0008,0.001,0.005,0.0016,184.5748739,1143.15,0.001912671,0.303794158,-3.63E+01,7.057396497,26.37097002
Nimonic 115,0.5636,0.15,0.143,0.04,0.005,0.05,0.04,,,,,,0.0008,0.001,0.005,0.0016,165.3157647,1143.15,0.001912671,0.303794158,-3.63E+01,7.490487804,26.58601863
Nimonic 115,0.5636,0.15,0.143,0.04,0.005,0.05,0.04,,,,,,0.0008,0.001,0.005,0.0016,150.8107658,1143.15,0.001912671,0.303794158,-3.63E+01,7.923919592,26.80123631
Nimonic 115,0.5636,0.15,0.143,0.04,0.005,0.05,0.04,,,,,,0.0008,0.001,0.005,0.0016,137.5784526,1143.15,0.001912671,0.303794158,-3.63E+01,8.284829015,26.98044348
Nimonic 115,0.5636,0.15,0.143,0.04,0.005,0.05,0.04,,,,,,0.0008,0.001,0.005,0.0016,125.507158,1143.15,0.001912671,0.303794158,-3.63E+01,8.645738438,27.15965066
Nimonic 115,0.5636,0.15,0.143,0.04,0.005,0.05,0.04,,,,,,0.0008,0.001,0.005,0.0016,114.4950129,1143.15,0.001912671,0.303794158,-3.63E+01,9.006647861,27.33885784
Nimonic 115,0.5636,0.15,0.143,0.04,0.005,0.05,0.04,,,,,,0.0008,0.001,0.005,0.0016,102.5482516,1143.15,0.001912671,0.303794158,-3.63E+01,9.367216803,27.51789595
Nimonic 115,0.5636,0.15,0.143,0.04,0.005,0.05,0.04,,,,,,0.0008,0.001,0.005,0.0016,90.17653951,1143.15,0.001912671,0.303794158,-3.63E+01,9.654922899,27.6607545
Nimonic 115,0.5636,0.15,0.143,0.04,0.005,0.05,0.04,,,,,,0.0008,0.001,0.005,0.0016,79.29738585,1143.15,0.001912671,0.303794158,-3.63E+01,10.01515136,27.83962355
Nimonic 115,0.5636,0.15,0.143,0.04,0.005,0.05,0.04,,,,,,0.0008,0.001,0.005,0.0016,68.46171756,1143.15,0.001912671,0.303794158,-3.63E+01,10.30251698,27.98231304
Nimonic 115,0.5636,0.15,0.143,0.04,0.005,0.05,0.04,,,,,,0.0008,0.001,0.005,0.0016,60.20230165,1143.15,0.001912671,0.303794158,-3.63E+01,10.51770071,28.08916109
Nimonic 115,0.5636,0.15,0.143,0.04,0.005,0.05,0.04,,,,,,0.0008,0.001,0.005,0.0016,51.03000731,1143.15,0.001912671,0.303794158,-3.63E+01,10.73220348,28.19567102
Nimonic 115,0.5636,0.15,0.143,0.04,0.005,0.05,0.04,,,,,,0.0008,0.001,0.005,0.0016,46.55257468,1143.15,0.001912671,0.303794158,-3.63E+01,11.0931129,28.37487819
Nimonic 115,0.5636,0.15,0.143,0.04,0.005,0.05,0.04,,,,,,0.0008,0.001,0.005,0.0016,243.1186946,1213.15,0.002580839,0.407903102,-3.49E+01,2.421072337,25.54243614
Nimonic 115,0.5636,0.15,0.143,0.04,0.005,0.05,0.04,,,,,,0.0008,0.001,0.005,0.0016,234.3503385,1213.15,0.002580839,0.407903102,-3.49E+01,2.783003202,25.73315343
Nimonic 115,0.5636,0.15,0.143,0.04,0.005,0.05,0.04,,,,,,0.0008,0.001,0.005,0.0016,221.7871756,1213.15,0.002580839,0.407903102,-3.49E+01,3.217115951,25.96190652
Nimonic 115,0.5636,0.15,0.143,0.04,0.005,0.05,0.04,,,,,,0.0008,0.001,0.005,0.0016,206.0776486,1213.15,0.002580839,0.407903102,-3.49E+01,3.723410585,26.22869543
Nimonic 115,0.5636,0.15,0.143,0.04,0.005,0.05,0.04,,,,,,0.0008,0.001,0.005,0.0016,191.4808516,1213.15,0.002580839,0.407903102,-3.49E+01,4.229705218,26.49548433
Nimonic 115,0.5636,0.15,0.143,0.04,0.005,0.05,0.04,,,,,,0.0008,0.001,0.005,0.0016,174.6800974,1213.15,0.002580839,0.407903102,-3.49E+01,4.808181736,26.80030905
Nimonic 115,0.5636,0.15,0.143,0.04,0.005,0.05,0.04,,,,,,0.0008,0.001,0.005,0.0016,156.4534395,1213.15,0.002580839,0.407903102,-3.49E+01,5.241273044,27.0285239
Nimonic 115,0.5636,0.15,0.143,0.04,0.005,0.05,0.04,,,,,,0.0008,0.001,0.005,0.0016,140.1286072,1213.15,0.002580839,0.407903102,-3.49E+01,5.746886716,27.29495398
Nimonic 115,0.5636,0.15,0.143,0.04,0.005,0.05,0.04,,,,,,0.0008,0.001,0.005,0.0016,125.507158,1213.15,0.002580839,0.407903102,-3.49E+01,6.179978023,27.52316883
Nimonic 115,0.5636,0.15,0.143,0.04,0.005,0.05,0.04,,,,,,0.0008,0.001,0.005,0.0016,110.3656182,1213.15,0.002580839,0.407903102,-3.49E+01,6.685251215,27.78941949
Nimonic 115,0.5636,0.15,0.143,0.04,0.005,0.05,0.04,,,,,,0.0008,0.001,0.005,0.0016,97.05079681,1213.15,0.002580839,0.407903102,-3.49E+01,7.190524407,28.05567015
Nimonic 115,0.5636,0.15,0.143,0.04,0.005,0.05,0.04,,,,,,0.0008,0.001,0.005,0.0016,83.78919644,1213.15,0.002580839,0.407903102,-3.49E+01,7.695457118,28.3217414
Nimonic 115,0.5636,0.15,0.143,0.04,0.005,0.05,0.04,,,,,,0.0008,0.001,0.005,0.0016,73.68062997,1213.15,0.002580839,0.407903102,-3.49E+01,8.20073031,28.58799206
Nimonic 115,0.5636,0.15,0.143,0.04,0.005,0.05,0.04,,,,,,0.0008,0.001,0.005,0.0016,64.79158966,1213.15,0.002580839,0.407903102,-3.49E+01,8.560958772,28.77781228
Nimonic 115,0.5636,0.15,0.143,0.04,0.005,0.05,0.04,,,,,,0.0008,0.001,0.005,0.0016,55.93807997,1213.15,0.002580839,0.407903102,-3.49E+01,8.848324387,28.92923786
Nimonic 115,0.5636,0.15,0.143,0.04,0.005,0.05,0.04,,,,,,0.0008,0.001,0.005,0.0016,48.29436671,1213.15,0.002580839,0.407903102,-3.49E+01,9.063167638,29.04244822
Nimonic 115,0.5636,0.15,0.143,0.04,0.005,0.05,0.04,,,,,,0.0008,0.001,0.005,0.0016,44.0569624,1213.15,0.002580839,0.407903102,-3.49E+01,9.279032331,29.15619681
Nimonic 115,0.5636,0.15,0.143,0.04,0.005,0.05,0.04,,,,,,0.0008,0.001,0.005,0.0016,38.74180542,1213.15,0.002580839,0.407903102,-3.49E+01,9.566738427,29.30780181
Nimonic 115,0.5636,0.15,0.143,0.04,0.005,0.05,0.04,,,,,,0.0008,0.001,0.005,0.0016,34.06788406,1213.15,0.002580839,0.407903102,-3.49E+01,9.781922158,29.42119158
Nimonic 115,0.5636,0.15,0.143,0.04,0.005,0.05,0.04,,,,,,0.0008,0.001,0.005,0.0016,145.3716016,1273.15,-0.002638071,0.46789049,-3.28E+01,2.411538881,26.80025162
Nimonic 115,0.5636,0.15,0.143,0.04,0.005,0.05,0.04,,,,,,0.0008,0.001,0.005,0.0016,137.5784526,1273.15,-0.002638071,0.46789049,-3.28E+01,2.84565163,27.04031669
