Repository: ZaifMohammed-eng/CALPHAD-modeling

File: ML_data_creep_project.csv (part 7 of 10)
System Name,NI ,CR,CO,MO,FE,AL,TI,HF,NB,TA,W,V,ZR,CU,MN,C,Stress (Mpa),Temperature,Lattice Misfit,Amount of Gamma Prime,ln(Effective Diffusivity of Gamma Phase),ln(Time to rupture(H)),LMP_K
Nimonic 115,0.5636,0.15,0.143,0.04,0.005,0.05,0.04,,,,,,0.0008,0.001,0.005,0.0016,130.2030823,1273.15,-0.002638071,0.46789049,-3.28E+01,3.352286744,27.32048673
Nimonic 115,0.5636,0.15,0.143,0.04,0.005,0.05,0.04,,,,,,0.0008,0.001,0.005,0.0016,123.2230943,1273.15,-0.002638071,0.46789049,-3.28E+01,3.713877128,27.52044681
Nimonic 115,0.5636,0.15,0.143,0.04,0.005,0.05,0.04,,,,,,0.0008,0.001,0.005,0.0016,112.4113557,1273.15,-0.002638071,0.46789049,-3.28E+01,4.219831281,27.80024029
Nimonic 115,0.5636,0.15,0.143,0.04,0.005,0.05,0.04,,,,,,0.0008,0.001,0.005,0.0016,102.5482516,1273.15,-0.002638071,0.46789049,-3.28E+01,4.653263069,28.03992878
Nimonic 115,0.5636,0.15,0.143,0.04,0.005,0.05,0.04,,,,,,0.0008,0.001,0.005,0.0016,91.84805213,1273.15,-0.002638071,0.46789049,-3.28E+01,5.086354376,28.27942898
Nimonic 115,0.5636,0.15,0.143,0.04,0.005,0.05,0.04,,,,,,0.0008,0.001,0.005,0.0016,83.78919644,1273.15,-0.002638071,0.46789049,-3.28E+01,5.447263799,28.47901248
Nimonic 115,0.5636,0.15,0.143,0.04,0.005,0.05,0.04,,,,,,0.0008,0.001,0.005,0.0016,76.43743418,1273.15,-0.002638071,0.46789049,-3.28E+01,5.808173222,28.67859599
Nimonic 115,0.5636,0.15,0.143,0.04,0.005,0.05,0.04,,,,,,0.0008,0.001,0.005,0.0016,68.46171756,1273.15,-0.002638071,0.46789049,-3.28E+01,6.168742164,28.8779912
Nimonic 115,0.5636,0.15,0.143,0.04,0.005,0.05,0.04,,,,,,0.0008,0.001,0.005,0.0016,63.61246874,1273.15,-0.002638071,0.46789049,-3.28E+01,6.529992067,29.07776299
Nimonic 115,0.5636,0.15,0.143,0.04,0.005,0.05,0.04,,,,,,0.0008,0.001,0.005,0.0016,59.10669968,1273.15,-0.002638071,0.46789049,-3.28E+01,6.89124197,29.27753478
Nimonic 115,0.5636,0.15,0.143,0.04,0.005,0.05,0.04,,,,,,0.0008,0.001,0.005,0.0016,52.93932512,1273.15,-0.002638071,0.46789049,-3.28E+01,7.179288547,29.43682501
Nimonic 115,0.5636,0.15,0.143,0.04,0.005,0.05,0.04,,,,,,0.0008,0.001,0.005,0.0016,46.55257468,1273.15,-0.002638071,0.46789049,-3.28E+01,7.394472279,29.55582197
Nimonic 115,0.5636,0.15,0.143,0.04,0.005,0.05,0.04,,,,,,0.0008,0.001,0.005,0.0016,42.46799725,1273.15,-0.002638071,0.46789049,-3.28E+01,7.610336971,29.67519549
Nimonic 115,0.5636,0.15,0.143,0.04,0.005,0.05,0.04,,,,,,0.0008,0.001,0.005,0.0016,35.99766372,1273.15,-0.002638071,0.46789049,-3.28E+01,7.897362106,29.83392087
Nimonic 115,0.5636,0.15,0.143,0.04,0.005,0.05,0.04,,,,,,0.0008,0.001,0.005,0.0016,31.078728,1273.15,-0.002638071,0.46789049,-3.28E+01,8.184727722,29.99283452
Nimonic 115,0.5636,0.15,0.143,0.04,0.005,0.05,0.04,,,,,,0.0008,0.001,0.005,0.0016,25.86421999,1273.15,-0.002638071,0.46789049,-3.28E+01,8.471412377,30.15137161
Nimonic 263,0.5079,0.2,0.2,0.058,0.0035,0.004,0.022,,,,,,,0.001,0.003,0.0006,706.2857501,823.15,0.009060667,0.088249355,-4.46E+01,3.552014351,17.73675732
Nimonic 263,0.5079,0.2,0.2,0.058,0.0035,0.004,0.022,,,,,,,0.001,0.003,0.0006,694.1118619,823.15,0.009060667,0.088249355,-4.46E+01,4.239964152,17.98274693
Nimonic 263,0.5079,0.2,0.2,0.058,0.0035,0.004,0.022,,,,,,,0.001,0.003,0.0006,658.8348032,823.15,0.009060667,0.088249355,-4.46E+01,5.410273073,18.40121327
Nimonic 263,0.5079,0.2,0.2,0.058,0.0035,0.004,0.022,,,,,,,0.001,0.003,0.0006,647.4788029,823.15,0.009060667,0.088249355,-4.46E+01,6.304424525,18.72093422
Nimonic 263,0.5079,0.2,0.2,0.058,0.0035,0.004,0.022,,,,,,,0.001,0.003,0.0006,625.3506412,823.15,0.009060667,0.088249355,-4.46E+01,7.061719178,18.9917194
Nimonic 263,0.5079,0.2,0.2,0.058,0.0035,0.004,0.022,,,,,,,0.001,0.003,0.0006,614.5717903,823.15,0.009060667,0.088249355,-4.46E+01,7.680935096,19.2131319
Nimonic 263,0.5079,0.2,0.2,0.058,0.0035,0.004,0.022,,,,,,,0.001,0.003,0.0006,603.978729,823.15,0.009060667,0.088249355,-4.46E+01,7.956481597,19.31165882
Nimonic 263,0.5079,0.2,0.2,0.058,0.0035,0.004,0.022,,,,,,,0.001,0.003,0.0006,636.3185401,873.15,0.008350194,0.077521789,-4.26E+01,3.486946274,18.78920907
Nimonic 263,0.5079,0.2,0.2,0.058,0.0035,0.004,0.022,,,,,,,0.001,0.003,0.0006,603.978729,873.15,0.008350194,0.077521789,-4.26E+01,4.313585779,19.10274008
Nimonic 263,0.5079,0.2,0.2,0.058,0.0035,0.004,0.022,,,,,,,0.001,0.003,0.0006,583.3372209,873.15,0.008350194,0.077521789,-4.26E+01,5.208348198,19.44210901
Nimonic 263,0.5079,0.2,0.2,0.058,0.0035,0.004,0.022,,,,,,,0.001,0.003,0.0006,563.4011546,873.15,0.008350194,0.077521789,-4.26E+01,5.965642851,19.72933864
Nimonic 263,0.5079,0.2,0.2,0.058,0.0035,0.004,0.022,,,,,,,0.001,0.003,0.0006,553.6900956,873.15,0.008350194,0.077521789,-4.26E+01,6.584858769,19.96419724
Nimonic 263,0.5079,0.2,0.2,0.058,0.0035,0.004,0.022,,,,,,,0.001,0.003,0.0006,534.767246,873.15,0.008350194,0.077521789,-4.26E+01,7.204685655,20.19928756
Nimonic 263,0.5079,0.2,0.2,0.058,0.0035,0.004,0.022,,,,,,,0.001,0.003,0.0006,516.4911017,873.15,0.008350194,0.077521789,-4.26E+01,7.893246425,20.46044754
Nimonic 263,0.5079,0.2,0.2,0.058,0.0035,0.004,0.022,,,,,,,0.001,0.003,0.0006,593.568255,923.15,0.007488553,0.062442069,-4.08E+01,3.558124029,19.89346932
Nimonic 263,0.5079,0.2,0.2,0.058,0.0035,0.004,0.022,,,,,,,0.001,0.003,0.0006,563.4011546,923.15,0.007488553,0.062442069,-4.08E+01,4.109828,20.11470182
Nimonic 263,0.5079,0.2,0.2,0.058,0.0035,0.004,0.022,,,,,,,0.001,0.003,0.0006,534.767246,923.15,0.007488553,0.062442069,-4.08E+01,4.798999737,20.39105871
Nimonic 263,0.5079,0.2,0.2,0.058,0.0035,0.004,0.022,,,,,,,0.001,0.003,0.0006,516.4911017,923.15,0.007488553,0.062442069,-4.08E+01,5.35009274,20.61204621
Nimonic 263,0.5079,0.2,0.2,0.058,0.0035,0.004,0.022,,,,,,,0.001,0.003,0.0006,490.241317,923.15,0.007488553,0.062442069,-4.08E+01,6.039264477,20.8884031
Nimonic 263,0.5079,0.2,0.2,0.058,0.0035,0.004,0.022,,,,,,,0.001,0.003,0.0006,457.3050519,923.15,0.007488553,0.062442069,-4.08E+01,6.866514949,21.22012935
Nimonic 263,0.5079,0.2,0.2,0.058,0.0035,0.004,0.022,,,,,,,0.001,0.003,0.0006,434.0632979,923.15,0.007488553,0.062442069,-4.08E+01,7.418218919,21.44136186
Nimonic 263,0.5079,0.2,0.2,0.058,0.0035,0.004,0.022,,,,,,,0.001,0.003,0.0006,426.5815697,923.15,0.007488553,0.062442069,-4.08E+01,7.831233188,21.60697999
Nimonic 263,0.5079,0.2,0.2,0.058,0.0035,0.004,0.022,,,,,,,0.001,0.003,0.0006,534.767246,973.15,0.006453392,0.042687525,-3.92E+01,3.561789836,20.97228259
Nimonic 263,0.5079,0.2,0.2,0.058,0.0035,0.004,0.022,,,,,,,0.001,0.003,0.0006,490.241317,973.15,0.006453392,0.042687525,-3.92E+01,3.977247976,21.14790227
Nimonic 263,0.5079,0.2,0.2,0.058,0.0035,0.004,0.022,,,,,,,0.001,0.003,0.0006,449.4227174,973.15,0.006453392,0.042687525,-3.92E+01,4.598907766,21.41068612
Nimonic 263,0.5079,0.2,0.2,0.058,0.0035,0.004,0.022,,,,,,,0.001,0.003,0.0006,404.9012845,973.15,0.006453392,0.042687525,-3.92E+01,5.221178523,21.67372825
Nimonic 263,0.5079,0.2,0.2,0.058,0.0035,0.004,0.022,,,,,,,0.001,0.003,0.0006,371.1882888,973.15,0.006453392,0.042687525,-3.92E+01,5.774104429,21.90745738
Nimonic 263,0.5079,0.2,0.2,0.058,0.0035,0.004,0.022,,,,,,,0.001,0.003,0.0006,340.2823133,973.15,0.006453392,0.042687525,-3.92E+01,6.258296452,22.11213179
Nimonic 263,0.5079,0.2,0.2,0.058,0.0035,0.004,0.022,,,,,,,0.001,0.003,0.0006,306.5727219,973.15,0.006453392,0.042687525,-3.92E+01,6.88056721,22.37517391
Nimonic 263,0.5079,0.2,0.2,0.058,0.0035,0.004,0.022,,,,,,,0.001,0.003,0.0006,281.0467845,973.15,0.006453392,0.042687525,-3.92E+01,7.433493116,22.60890304
Nimonic 263,0.5079,0.2,0.2,0.058,0.0035,0.004,0.022,,,,,,,0.001,0.003,0.0006,262.164999,973.15,0.006453392,0.042687525,-3.92E+01,7.917074171,22.81331918
Nimonic 263,0.5079,0.2,0.2,0.058,0.0035,0.004,0.022,,,,,,,0.001,0.003,0.0006,371.1882888,1023.15,0.005381598,0.017218024,-3.78E+01,3.574620161,22.05532803
Nimonic 263,0.5079,0.2,0.2,0.058,0.0035,0.004,0.022,,,,,,,0.001,0.003,0.0006,346.2504563,1023.15,0.005381598,0.017218024,-3.78E+01,3.989467333,22.23969773
Nimonic 263,0.5079,0.2,0.2,0.058,0.0035,0.004,0.022,,,,,,,0.001,0.003,0.0006,322.9880416,1023.15,0.005381598,0.017218024,-3.78E+01,4.335580621,22.39352018
Nimonic 263,0.5079,0.2,0.2,0.058,0.0035,0.004,0.022,,,,,,,0.001,0.003,0.0006,301.2884839,1023.15,0.005381598,0.017218024,-3.78E+01,4.819161676,22.60843715
Nimonic 263,0.5079,0.2,0.2,0.058,0.0035,0.004,0.022,,,,,,,0.001,0.003,0.0006,285.9760074,1023.15,0.005381598,0.017218024,-3.78E+01,5.23339788,22.79253532
Nimonic 263,0.5079,0.2,0.2,0.058,0.0035,0.004,0.022,,,,,,,0.001,0.003,0.0006,266.7630581,1023.15,0.005381598,0.017218024,-3.78E+01,5.716978935,23.00745229
Nimonic 263,0.5079,0.2,0.2,0.058,0.0035,0.004,0.022,,,,,,,0.001,0.003,0.0006,248.8409073,1023.15,0.005381598,0.017218024,-3.78E+01,6.063092223,23.16127474
Nimonic 263,0.5079,0.2,0.2,0.058,0.0035,0.004,0.022,,,,,,,0.001,0.003,0.0006,232.1228344,1023.15,0.005381598,0.017218024,-3.78E+01,6.477939395,23.34564444
Nimonic 263,0.5079,0.2,0.2,0.058,0.0035,0.004,0.022,,,,,,,0.001,0.003,0.0006,216.5279449,1023.15,0.005381598,0.017218024,-3.78E+01,6.892786567,23.53001415
Nimonic 263,0.5079,0.2,0.2,0.058,0.0035,0.004,0.022,,,,,,,0.001,0.003,0.0006,198.499339,1023.15,0.005381598,0.017218024,-3.78E+01,7.445712473,23.77574992
Nimonic 263,0.5079,0.2,0.2,0.058,0.0035,0.004,0.022,,,,,,,0.001,0.003,0.0006,185.1634029,1023.15,0.005381598,0.017218024,-3.78E+01,7.929293528,23.99066689
Nimonic 263,0.5079,0.2,0.2,0.058,0.0035,0.004,0.022,,,,,,,0.001,0.003,0.0006,262.164999,940,0.007155848,0.056357085,-4.02E+01,3.518105635,23.10660608
Nimonic 263,0.5079,0.2,0.2,0.058,0.0035,0.004,0.022,,,,,,,0.001,0.003,0.0006,240.3365489,940,0.007155848,0.056357085,-4.02E+01,3.933563774,23.30026888
Nimonic 263,0.5079,0.2,0.2,0.058,0.0035,0.004,0.022,,,,,,,0.001,0.003,0.0006,220.3255849,940,0.007155848,0.056357085,-4.02E+01,4.417755797,23.52597148
Nimonic 263,0.5079,0.2,0.2,0.058,0.0035,0.004,0.022,,,,,,,0.001,0.003,0.0006,198.499339,940,0.007155848,0.056357085,-4.02E+01,4.902558788,23.75195887
Nimonic 263,0.5079,0.2,0.2,0.058,0.0035,0.004,0.022,,,,,,,0.001,0.003,0.0006,181.9718356,940,0.007155848,0.056357085,-4.02E+01,5.455484694,24.00970127
Nimonic 263,0.5079,0.2,0.2,0.058,0.0035,0.004,0.022,,,,,,,0.001,0.003,0.0006,166.8204494,940,0.007155848,0.056357085,-4.02E+01,5.870942834,24.20336407
Nimonic 263,0.5079,0.2,0.2,0.058,0.0035,0.004,0.022,,,,,,,0.001,0.003,0.0006,152.9306019,940,0.007155848,0.056357085,-4.02E+01,6.286400973,24.39702687
Nimonic 263,0.5079,0.2,0.2,0.058,0.0035,0.004,0.022,,,,,,,0.001,0.003,0.0006,140.1972545,940,0.007155848,0.056357085,-4.02E+01,6.83932688,24.65476926
Nimonic 263,0.5079,0.2,0.2,0.058,0.0035,0.004,0.022,,,,,,,0.001,0.003,0.0006,128.5241144,940,0.007155848,0.056357085,-4.02E+01,7.323518902,24.88047186
Nimonic 263,0.5079,0.2,0.2,0.058,0.0035,0.004,0.022,,,,,,,0.001,0.003,0.0006,115.7920528,940,0.007155848,0.056357085,-4.02E+01,7.877055777,25.13849906
Nimonic 263,0.5079,0.2,0.2,0.058,0.0035,0.004,0.022,,,,,,,0.001,0.003,0.0006,161.1192128,990,0.006074087,0.034945744,-3.87E+01,3.603946618,24.22487894
Nimonic 263,0.5079,0.2,0.2,0.058,0.0035,0.004,0.022,,,,,,,0.001,0.003,0.0006,147.7040631,990,0.006074087,0.034945744,-3.87E+01,4.019404758,24.42756329
Nimonic 263,0.5079,0.2,0.2,0.058,0.0035,0.004,0.022,,,,,,,0.001,0.003,0.0006,135.4058891,990,0.006074087,0.034945744,-3.87E+01,4.434862897,24.63024765
Nimonic 263,0.5079,0.2,0.2,0.058,0.0035,0.004,0.022,,,,,,,0.001,0.003,0.0006,119.8893785,990,0.006074087,0.034945744,-3.87E+01,4.920276856,24.86706048
Nimonic 263,0.5079,0.2,0.2,0.058,0.0035,0.004,0.022,,,,,,,0.001,0.003,0.0006,109.907118,990,0.006074087,0.034945744,-3.87E+01,5.267001112,25.03621249
Nimonic 263,0.5079,0.2,0.2,0.058,0.0035,0.004,0.022,,,,,,,0.001,0.003,0.0006,99.01932306,990,0.006074087,0.034945744,-3.87E+01,5.683070219,25.23919491
Nimonic 263,0.5079,0.2,0.2,0.058,0.0035,0.004,0.022,,,,,,,0.001,0.003,0.0006,89.21011233,990,0.006074087,0.034945744,-3.87E+01,6.16787321,25.47570967
Nimonic 263,0.5079,0.2,0.2,0.058,0.0035,0.004,0.022,,,,,,,0.001,0.003,0.0006,78.98729507,990,0.006074087,0.034945744,-3.87E+01,6.653287169,25.7125225
Nimonic 263,0.5079,0.2,0.2,0.058,0.0035,0.004,0.022,,,,,,,0.001,0.003,0.0006,71.16252917,990,0.006074087,0.034945744,-3.87E+01,7.138090159,25.94903726
Nimonic 263,0.5079,0.2,0.2,0.058,0.0035,0.004,0.022,,,,,,,0.001,0.003,0.0006,65.23737622,990,0.006074087,0.034945744,-3.87E+01,7.416080532,26.08465694
Nimonic 263,0.5079,0.2,0.2,0.058,0.0035,0.004,0.022,,,,,,,0.001,0.003,0.0006,59.8055649,990,0.006074087,0.034945744,-3.87E+01,7.900272555,26.32087363
Nimonic 263,0.5079,0.2,0.2,0.058,0.0035,0.004,0.022,,,,,,,0.001,0.003,0.0006,90.77475052,1010,0.005658662,0.024661744,-3.82E+01,3.142971374,25.06823748
Nimonic 263,0.5079,0.2,0.2,0.058,0.0035,0.004,0.022,,,,,,,0.001,0.003,0.0006,81.78227683,1010,0.005658662,0.024661744,-3.82E+01,3.696508248,25.35030448
Nimonic 263,0.5079,0.2,0.2,0.058,0.0035,0.004,0.022,,,,,,,0.001,0.003,0.0006,73.68062997,1010,0.005658662,0.024661744,-3.82E+01,4.112577355,25.56232172
Nimonic 263,0.5079,0.2,0.2,0.058,0.0035,0.004,0.022,,,,,,,0.001,0.003,0.0006,65.23737622,1010,0.005658662,0.024661744,-3.82E+01,4.597991314,25.80967518
Nimonic 263,0.5079,0.2,0.2,0.058,0.0035,0.004,0.022,,,,,,,0.001,0.003,0.0006,58.7747268,1010,0.005658662,0.024661744,-3.82E+01,5.151528188,26.09174218
Nimonic 263,0.5079,0.2,0.2,0.058,0.0035,0.004,0.022,,,,,,,0.001,0.003,0.0006,52.039579,1010,0.005658662,0.024661744,-3.82E+01,5.568208263,26.30407076
Nimonic 263,0.5079,0.2,0.2,0.058,0.0035,0.004,0.022,,,,,,,0.001,0.003,0.0006,44.50153325,1010,0.005658662,0.024661744,-3.82E+01,6.192311924,26.62209663
Nimonic 263,0.5079,0.2,0.2,0.058,0.0035,0.004,0.022,,,,,,,0.001,0.003,0.0006,39.40198758,1010,0.005658662,0.024661744,-3.82E+01,6.746459766,26.90447496
Nimonic 263,0.5079,0.2,0.2,0.058,0.0035,0.004,0.022,,,,,,,0.001,0.003,0.0006,34.28548579,1010,0.005658662,0.024661744,-3.82E+01,7.301218576,27.18716462
Nimonic 263,0.5079,0.2,0.2,0.058,0.0035,0.004,0.022,,,,,,,0.001,0.003,0.0006,29.83338172,1010,0.005658662,0.024661744,-3.82E+01,7.855977386,27.46985428
Nimonic 81,0.6319,0.3,0.02,0.003,0.01,0.009,0.018,,,,,,0.0006,0.002,0.005,0.0005,891.2858978,773.15,0.008400779,0.155500396,-4.68E+01,8.007497413,18.1560199
Nimonic 81,0.6319,0.3,0.02,0.003,0.01,0.009,0.018,,,,,,0.0006,0.002,0.005,0.0005,830.5433766,773.15,0.008400779,0.155500396,-4.68E+01,8.55736848,18.34069652
Nimonic 81,0.6319,0.3,0.02,0.003,0.01,0.009,0.018,,,,,,0.0006,0.002,0.005,0.0005,787.4123654,773.15,0.008400779,0.155500396,-4.68E+01,9.17597343,18.54845771
Nimonic 81,0.6319,0.3,0.02,0.003,0.01,0.009,0.018,,,,,,0.0006,0.002,0.005,0.0005,708.488586,773.15,0.008400779,0.155500396,-4.68E+01,9.863312264,18.77930348
Nimonic 81,0.6319,0.3,0.02,0.003,0.01,0.009,0.018,,,,,,0.0006,0.002,0.005,0.0005,648.8243859,773.15,0.008400779,0.155500396,-4.68E+01,10.41318333,18.9639801
Nimonic 81,0.6319,0.3,0.02,0.003,0.01,0.009,0.018,,,,,,0.0006,0.002,0.005,0.0005,604.5275504,773.15,0.008400779,0.155500396,-4.68E+01,11.03178828,19.17174129
Nimonic 81,0.6319,0.3,0.02,0.003,0.01,0.009,0.018,,,,,,0.0006,0.002,0.005,0.0005,681.0865147,873.15,0.007588659,0.144763955,-4.26E+01,3.127391693,18.65283582
Nimonic 81,0.6319,0.3,0.02,0.003,0.01,0.009,0.018,,,,,,0.0006,0.002,0.005,0.0005,645.6331815,873.15,0.007588659,0.144763955,-4.26E+01,3.814730527,18.91353234
Nimonic 81,0.6319,0.3,0.02,0.003,0.01,0.009,0.018,,,,,,0.0006,0.002,0.005,0.0005,622.7595281,873.15,0.007588659,0.144763955,-4.26E+01,4.502069361,19.17422886
Nimonic 81,0.6319,0.3,0.02,0.003,0.01,0.009,0.018,,,,,,0.0006,0.002,0.005,0.0005,600.7741949,873.15,0.007588659,0.144763955,-4.26E+01,5.120674311,19.40885572
Nimonic 81,0.6319,0.3,0.02,0.003,0.01,0.009,0.018,,,,,,0.0006,0.002,0.005,0.0005,579.6402163,873.15,0.007588659,0.144763955,-4.26E+01,5.670545378,19.61741294
Nimonic 81,0.6319,0.3,0.02,0.003,0.01,0.009,0.018,,,,,,0.0006,0.002,0.005,0.0005,540.2069218,873.15,0.007588659,0.144763955,-4.26E+01,6.151682562,19.7999005
Nimonic 81,0.6319,0.3,0.02,0.003,0.01,0.009,0.018,,,,,,0.0006,0.002,0.005,0.0005,503.3256675,873.15,0.007588659,0.144763955,-4.26E+01,6.770287512,20.03452736
Nimonic 81,0.6319,0.3,0.02,0.003,0.01,0.009,0.018,,,,,,0.0006,0.002,0.005,0.0005,469.0232399,873.15,0.007588659,0.144763955,-4.26E+01,7.320158579,20.24308458
Nimonic 81,0.6319,0.3,0.02,0.003,0.01,0.009,0.018,,,,,,0.0006,0.002,0.005,0.0005,437.115289,873.15,0.007588659,0.144763955,-4.26E+01,7.801295763,20.42557214
Nimonic 81,0.6319,0.3,0.02,0.003,0.01,0.009,0.018,,,,,,0.0006,0.002,0.005,0.0005,407.3252017,873.15,0.007588659,0.144763955,-4.26E+01,8.35116683,20.63412935
Nimonic 81,0.6319,0.3,0.02,0.003,0.01,0.009,0.018,,,,,,0.0006,0.002,0.005,0.0005,386.272592,873.15,0.007588659,0.144763955,-4.26E+01,8.832304013,20.81661692
Nimonic 81,0.6319,0.3,0.02,0.003,0.01,0.009,0.018,,,,,,0.0006,0.002,0.005,0.0005,347.7362157,873.15,0.007588659,0.144763955,-4.26E+01,9.244707314,20.97303483
Nimonic 81,0.6319,0.3,0.02,0.003,0.01,0.009,0.018,,,,,,0.0006,0.002,0.005,0.0005,313.0444102,873.15,0.007588659,0.144763955,-4.26E+01,9.657110614,21.12945274
Nimonic 81,0.6319,0.3,0.02,0.003,0.01,0.009,0.018,,,,,,0.0006,0.002,0.005,0.0005,276.8842829,873.15,0.007588659,0.144763955,-4.26E+01,10.20698168,21.33800995
Nimonic 81,0.6319,0.3,0.02,0.003,0.01,0.009,0.018,,,,,,0.0006,0.002,0.005,0.0005,253.6985662,873.15,0.007588659,0.144763955,-4.26E+01,10.48191721,21.44228856
Nimonic 81,0.6319,0.3,0.02,0.003,0.01,0.009,0.018,,,,,,0.0006,0.002,0.005,0.0005,228.3884002,873.15,0.007588659,0.144763955,-4.26E+01,10.89432051,21.59870647
Nimonic 81,0.6319,0.3,0.02,0.003,0.01,0.009,0.018,,,,,,0.0006,0.002,0.005,0.0005,433.3317475,973.15,0.006614935,0.129512647,-3.94E+01,3.196125577,20.81771144
Nimonic 81,0.6319,0.3,0.02,0.003,0.01,0.009,0.018,,,,,,0.0006,0.002,0.005,0.0005,396.8394276,973.15,0.006614935,0.129512647,-3.94E+01,3.745996644,21.05014925
Nimonic 81,0.6319,0.3,0.02,0.003,0.01,0.009,0.018,,,,,,0.0006,0.002,0.005,0.0005,369.6982524,973.15,0.006614935,0.129512647,-3.94E+01,4.433335478,21.34069652
Nimonic 81,0.6319,0.3,0.02,0.003,0.01,0.009,0.018,,,,,,0.0006,0.002,0.005,0.0005,326.909128,973.15,0.006614935,0.129512647,-3.94E+01,5.120674311,21.63124378
Nimonic 81,0.6319,0.3,0.02,0.003,0.01,0.009,0.018,,,,,,0.0006,0.002,0.005,0.0005,299.3013339,973.15,0.006614935,0.129512647,-3.94E+01,5.808013145,21.92179104
Nimonic 81,0.6319,0.3,0.02,0.003,0.01,0.009,0.018,,,,,,0.0006,0.002,0.005,0.0005,278.8672962,973.15,0.006614935,0.129512647,-3.94E+01,6.426618095,22.18328358
Nimonic 81,0.6319,0.3,0.02,0.003,0.01,0.009,0.018,,,,,,0.0006,0.002,0.005,0.0005,246.6870135,973.15,0.006614935,0.129512647,-3.94E+01,6.907755279,22.38666667
Nimonic 81,0.6319,0.3,0.02,0.003,0.01,0.009,0.018,,,,,,0.0006,0.002,0.005,0.0005,222.0763532,973.15,0.006614935,0.129512647,-3.94E+01,7.320158579,22.56099502
Nimonic 81,0.6319,0.3,0.02,0.003,0.01,0.009,0.018,,,,,,0.0006,0.002,0.005,0.0005,196.449541,973.15,0.006614935,0.129512647,-3.94E+01,7.801295763,22.76437811
Nimonic 81,0.6319,0.3,0.02,0.003,0.01,0.009,0.018,,,,,,0.0006,0.002,0.005,0.0005,179.9292109,973.15,0.006614935,0.129512647,-3.94E+01,8.282432946,22.96776119
Nimonic 81,0.6319,0.3,0.02,0.003,0.01,0.009,0.018,,,,,,0.0006,0.002,0.005,0.0005,161.9786239,973.15,0.006614935,0.129512647,-3.94E+01,8.694836247,23.14208955
Nimonic 81,0.6319,0.3,0.02,0.003,0.01,0.009,0.018,,,,,,0.0006,0.002,0.005,0.0005,236.1327047,1073.15,0.00565036,0.106008192,-3.69E+01,2.44005286,22.6040796
Nimonic 81,0.6319,0.3,0.02,0.003,0.01,0.009,0.018,,,,,,0.0006,0.002,0.005,0.0005,220.0684459,1073.15,0.00565036,0.106008192,-3.69E+01,2.921190043,22.82835821
Nimonic 81,0.6319,0.3,0.02,0.003,0.01,0.009,0.018,,,,,,0.0006,0.002,0.005,0.0005,201.4834514,1073.15,0.00565036,0.106008192,-3.69E+01,3.608528877,23.14875622
Nimonic 81,0.6319,0.3,0.02,0.003,0.01,0.009,0.018,,,,,,0.0006,0.002,0.005,0.0005,187.7764034,1073.15,0.00565036,0.106008192,-3.69E+01,4.089666061,23.37303483
Nimonic 81,0.6319,0.3,0.02,0.003,0.01,0.009,0.018,,,,,,0.0006,0.002,0.005,0.0005,175.0018546,1073.15,0.00565036,0.106008192,-3.69E+01,4.570803244,23.59731343
Nimonic 81,0.6319,0.3,0.02,0.003,0.01,0.009,0.018,,,,,,0.0006,0.002,0.005,0.0005,157.5428439,1073.15,0.00565036,0.106008192,-3.69E+01,4.983206545,23.78955224
Nimonic 81,0.6319,0.3,0.02,0.003,0.01,0.009,0.018,,,,,,0.0006,0.002,0.005,0.0005,139.3629665,1073.15,0.00565036,0.106008192,-3.69E+01,5.464343728,24.01383085
Nimonic 81,0.6319,0.3,0.02,0.003,0.01,0.009,0.018,,,,,,0.0006,0.002,0.005,0.0005,125.4431819,1073.15,0.00565036,0.106008192,-3.69E+01,5.945480912,24.23810945
Nimonic 81,0.6319,0.3,0.02,0.003,0.01,0.009,0.018,,,,,,0.0006,0.002,0.005,0.0005,109.0406507,1073.15,0.00565036,0.106008192,-3.69E+01,6.495351979,24.49442786
Nimonic 81,0.6319,0.3,0.02,0.003,0.01,0.009,0.018,,,,,,0.0006,0.002,0.005,0.0005,96.45775188,1073.15,0.00565036,0.106008192,-3.69E+01,6.976489162,24.71870647
Nimonic 81,0.6319,0.3,0.02,0.003,0.01,0.009,0.018,,,,,,0.0006,0.002,0.005,0.0005,85.34901989,1073.15,0.00565036,0.106008192,-3.69E+01,7.320158579,24.87890547
Nimonic 81,0.6319,0.3,0.02,0.003,0.01,0.009,0.018,,,,,,0.0006,0.002,0.005,0.0005,74.20832216,1073.15,0.00565036,0.106008192,-3.69E+01,7.732561879,25.07114428
Nimonic 81,0.6319,0.3,0.02,0.003,0.01,0.009,0.018,,,,,,0.0006,0.002,0.005,0.0005,66.82228822,1073.15,0.00565036,0.106008192,-3.69E+01,8.007497413,25.19930348
Nimonic 81,0.6319,0.3,0.02,0.003,0.01,0.009,0.018,,,,,,0.0006,0.002,0.005,0.0005,59.13425046,1073.15,0.00565036,0.106008192,-3.69E+01,8.282432946,25.32746269
Nimonic 81,0.6319,0.3,0.02,0.003,0.01,0.009,0.018,,,,,,0.0006,0.002,0.005,0.0005,51.42206596,1073.15,0.00565036,0.106008192,-3.69E+01,8.626102363,25.48766169
Nimonic 81,0.6319,0.3,0.02,0.003,0.01,0.009,0.018,,,,,,0.0006,0.002,0.005,0.0005,43.93924775,1073.15,0.00565036,0.106008192,-3.69E+01,9.038505664,25.6799005
Nimonic 81,0.6319,0.3,0.02,0.003,0.01,0.009,0.018,,,,,,0.0006,0.002,0.005,0.0005,39.55566108,1073.15,0.00565036,0.106008192,-3.69E+01,9.450908964,25.8721393
Nimonic MA 753,0.7595,0.2,,,,0.015,0.025,,,,,,,,,0.0005,608.7502021,921.15,0.008446248,0.216690806,-3.97E+01,1.605019975,19.06888328
Nimonic MA 753,0.7595,0.2,,,,0.015,0.025,,,,,,,,,0.0005,597.0733897,921.15,0.008446248,0.216690806,-3.97E+01,1.790836046,19.14323386
Nimonic MA 753,0.7595,0.2,,,,0.015,0.025,,,,,,,,,0.0005,596.7701461,921.15,0.008446248,0.216690806,-3.97E+01,1.976896934,19.2176824
Nimonic MA 753,0.7595,0.2,,,,0.015,0.025,,,,,,,,,0.0005,585.3231304,921.15,0.008446248,0.216690806,-3.97E+01,2.162713004,19.29203298
Nimonic MA 753,0.7595,0.2,,,,0.015,0.025,,,,,,,,,0.0005,574.0227797,921.15,0.008446248,0.216690806,-3.97E+01,2.395044297,19.3849957
Nimonic MA 753,0.7595,0.2,,,,0.015,0.025,,,,,,,,,0.0005,562.9048491,921.15,0.008446248,0.216690806,-3.97E+01,2.650633201,19.48726448
Nimonic MA 753,0.7595,0.2,,,,0.015,0.025,,,,,,,,,0.0005,562.6189591,921.15,0.008446248,0.216690806,-3.97E+01,2.836694089,19.56171302
Nimonic MA 753,0.7595,0.2,,,,0.015,0.025,,,,,,,,,0.0005,551.7569391,921.15,0.008446248,0.216690806,-3.97E+01,3.069025382,19.65467574
Nimonic MA 753,0.7595,0.2,,,,0.015,0.025,,,,,,,,,0.0005,541.1389853,921.15,0.008446248,0.216690806,-3.97E+01,3.278099064,19.73833239
Nimonic MA 753,0.7595,0.2,,,,0.015,0.025,,,,,,,,,0.0005,530.7590652,921.15,0.008446248,0.216690806,-3.97E+01,3.463915135,19.81268297
Nimonic MA 753,0.7595,0.2,,,,0.015,0.025,,,,,,,,,0.0005,530.4558157,921.15,0.008446248,0.216690806,-3.97E+01,3.673233634,19.89643758
Nimonic MA 753,0.7595,0.2,,,,0.015,0.025,,,,,,,,,0.0005,520.2477784,921.15,0.008446248,0.216690806,-3.97E+01,3.882307315,19.98009423
Nimonic MA 753,0.7595,0.2,,,,0.015,0.025,,,,,,,,,0.0005,510.2361836,921.15,0.008446248,0.216690806,-3.97E+01,4.091380997,20.06375087
Nimonic MA 753,0.7595,0.2,,,,0.015,0.025,,,,,,,,,0.0005,500.3854746,921.15,0.008446248,0.216690806,-3.97E+01,4.32371229,20.15671359
Nimonic MA 753,0.7595,0.2,,,,0.015,0.025,,,,,,,,,0.0005,490.7249452,921.15,0.008446248,0.216690806,-3.97E+01,4.556043583,20.24967631
Nimonic MA 753,0.7595,0.2,,,,0.015,0.025,,,,,,,,,0.0005,481.2814847,921.15,0.008446248,0.216690806,-3.97E+01,4.765117265,20.33333296
Nimonic MA 753,0.7595,0.2,,,,0.015,0.025,,,,,,,,,0.0005,481.0065043,921.15,0.008446248,0.216690806,-3.97E+01,4.974435764,20.41708756
Nimonic MA 753,0.7595,0.2,,,,0.015,0.025,,,,,,,,,0.0005,471.7500645,921.15,0.008446248,0.216690806,-3.97E+01,5.183509446,20.50074421
Nimonic MA 753,0.7595,0.2,,,,0.015,0.025,,,,,,,,,0.0005,462.701136,921.15,0.008446248,0.216690806,-3.97E+01,5.369325517,20.57509479
Nimonic MA 753,0.7595,0.2,,,,0.015,0.025,,,,,,,,,0.0005,462.4367715,921.15,0.008446248,0.216690806,-3.97E+01,5.578644016,20.6588494
Nimonic MA 753,0.7595,0.2,,,,0.015,0.025,,,,,,,,,0.0005,453.5088863,921.15,0.008446248,0.216690806,-3.97E+01,5.810975308,20.75181212
Nimonic MA 753,0.7595,0.2,,,,0.015,0.025,,,,,,,,,0.0005,453.3073415,921.15,0.008446248,0.216690806,-3.97E+01,5.973778585,20.81695459
Nimonic MA 753,0.7595,0.2,,,,0.015,0.025,,,,,,,,,0.0005,444.6121743,921.15,0.008446248,0.216690806,-3.97E+01,6.159594656,20.89130517
Nimonic MA 753,0.7595,0.2,,,,0.015,0.025,,,,,,,,,0.0005,444.3863632,921.15,0.008446248,0.216690806,-3.97E+01,6.345655544,20.96575371
Nimonic MA 753,0.7595,0.2,,,,0.015,0.025,,,,,,,,,0.0005,435.8623147,921.15,0.008446248,0.216690806,-3.97E+01,6.531471615,21.04010429
Nimonic MA 753,0.7595,0.2,,,,0.015,0.025,,,,,,,,,0.0005,427.5017712,921.15,0.008446248,0.216690806,-3.97E+01,6.717287686,21.11445487
Nimonic MA 753,0.7595,0.2,,,,0.015,0.025,,,,,,,,,0.0005,419.3282236,921.15,0.008446248,0.216690806,-3.97E+01,6.879846146,21.17949939
Nimonic MA 753,0.7595,0.2,,,,0.015,0.025,,,,,,,,,0.0005,411.3109488,921.15,0.008446248,0.216690806,-3.97E+01,7.042404606,21.2445439
Nimonic MA 753,0.7595,0.2,,,,0.015,0.025,,,,,,,,,0.0005,451.6982043,977.15,0.008163042,0.200966567,-3.80E+01,0.368449521,19.70305524
Nimonic MA 753,0.7595,0.2,,,,0.015,0.025,,,,,,,,,0.0005,451.41146,977.15,0.008163042,0.200966567,-3.80E+01,0.601025631,19.80177228
Nimonic MA 753,0.7595,0.2,,,,0.015,0.025,,,,,,,,,0.0005,442.6683205,977.15,0.008163042,0.200966567,-3.80E+01,0.856614535,19.91025711
Nimonic MA 753,0.7595,0.2,,,,0.015,0.025,,,,,,,,,0.0005,442.3873085,977.15,0.008163042,0.200966567,-3.80E+01,1.089190645,20.00897415
Nimonic MA 753,0.7595,0.2,,,,0.015,0.025,,,,,,,,,0.0005,433.9016051,977.15,0.008163042,0.200966567,-3.80E+01,1.275006716,20.08784387
Nimonic MA 753,0.7595,0.2,,,,0.015,0.025,,,,,,,,,0.0005,433.6261584,977.15,0.008163042,0.200966567,-3.80E+01,1.507582826,20.18656091
Nimonic MA 753,0.7595,0.2,,,,0.015,0.025,,,,,,,,,0.0005,425.2815011,977.15,0.008163042,0.200966567,-3.80E+01,1.716656508,20.27530233
Nimonic MA 753,0.7595,0.2,,,,0.015,0.025,,,,,,,,,0.0005,425.0115265,977.15,0.008163042,0.200966567,-3.80E+01,1.949232617,20.37401937
Nimonic MA 753,0.7595,0.2,,,,0.015,0.025,,,,,,,,,0.0005,416.8061797,977.15,0.008163042,0.200966567,-3.80E+01,2.18156391,20.4726325
Nimonic MA 753,0.7595,0.2,,,,0.015,0.025,,,,,,,,,0.0005,416.5415854,977.15,0.008163042,0.200966567,-3.80E+01,2.41414002,20.57134954
Nimonic MA 753,0.7595,0.2,,,,0.015,0.025,,,,,,,,,0.0005,408.4738212,977.15,0.008163042,0.200966567,-3.80E+01,2.669728924,20.67983437
Nimonic MA 753,0.7595,0.2,,,,0.015,0.025,,,,,,,,,0.0005,408.2145163,977.15,0.008163042,0.200966567,-3.80E+01,2.902305034,20.77855141
Nimonic MA 753,0.7595,0.2,,,,0.015,0.025,,,,,,,,,0.0005,400.3588781,977.15,0.008163042,0.200966567,-3.80E+01,3.111378716,20.86729284
Nimonic MA 753,0.7595,0.2,,,,0.015,0.025,,,,,,,,,0.0005,400.1555425,977.15,0.008163042,0.200966567,-3.80E+01,3.297439604,20.94626647
Nimonic MA 753,0.7595,0.2,,,,0.015,0.025,,,,,,,,,0.0005,400.1301328,977.15,0.008163042,0.200966567,-3.80E+01,3.320697214,20.95613817
Nimonic MA 753,0.7595,0.2,,,,0.015,0.025,,,,,,,,,0.0005,392.4300696,977.15,0.008163042,0.200966567,-3.80E+01,3.529770896,21.0448796
Nimonic MA 753,0.7595,0.2,,,,0.015,0.025,,,,,,,,,0.0005,392.230761,977.15,0.008163042,0.200966567,-3.80E+01,3.715831784,21.12385323
Nimonic MA 753,0.7595,0.2,,,,0.015,0.025,,,,,,,,,0.0005,384.7071412,977.15,0.008163042,0.200966567,-3.80E+01,3.901647855,21.20272295
Nimonic MA 753,0.7595,0.2,,,,0.015,0.025,,,,,,,,,0.0005,384.5117549,977.15,0.008163042,0.200966567,-3.80E+01,4.087708743,21.28169658
Nimonic MA 753,0.7595,0.2,,,,0.015,0.025,,,,,,,,,0.0005,384.2920639,977.15,0.008163042,0.200966567,-3.80E+01,4.297027242,21.37054191
Nimonic MA 753,0.7595,0.2,,,,0.015,0.025,,,,,,,,,0.0005,376.8967869,977.15,0.008163042,0.200966567,-3.80E+01,4.506100924,21.45928334
Nimonic MA 753,0.7595,0.2,,,,0.015,0.025,,,,,,,,,0.0005,376.7053673,977.15,0.008163042,0.200966567,-3.80E+01,4.692161812,21.53825697
Nimonic MA 753,0.7595,0.2,,,,0.015,0.025,,,,,,,,,0.0005,376.4901364,977.15,0.008163042,0.200966567,-3.80E+01,4.90148031,21.62710231
Nimonic MA 753,0.7595,0.2,,,,0.015,0.025,,,,,,,,,0.0005,369.2449989,977.15,0.008163042,0.200966567,-3.80E+01,5.110553992,21.71584373
Nimonic MA 753,0.7595,0.2,,,,0.015,0.025,,,,,,,,,0.0005,368.9871651,977.15,0.008163042,0.200966567,-3.80E+01,5.366387713,21.82443247
Nimonic MA 753,0.7595,0.2,,,,0.015,0.025,,,,,,,,,0.0005,361.886414,977.15,0.008163042,0.200966567,-3.80E+01,5.575461395,21.9131739
Nimonic MA 753,0.7595,0.2,,,,0.015,0.025,,,,,,,,,0.0005,361.67965,977.15,0.008163042,0.200966567,-3.80E+01,5.784779894,22.00201923
Nimonic MA 753,0.7595,0.2,,,,0.015,0.025,,,,,,,,,0.0005,354.7420499,977.15,0.008163042,0.200966567,-3.80E+01,5.970595965,22.08088895
Nimonic MA 753,0.7595,0.2,,,,0.015,0.025,,,,,,,,,0.0005,354.5393678,977.15,0.008163042,0.200966567,-3.80E+01,6.179914464,22.16973429
Nimonic MA 753,0.7595,0.2,,,,0.015,0.025,,,,,,,,,0.0005,347.6945688,977.15,0.008163042,0.200966567,-3.80E+01,6.412245757,22.26834742
Nimonic MA 753,0.7595,0.2,,,,0.015,0.025,,,,,,,,,0.0005,347.4738475,977.15,0.008163042,0.200966567,-3.80E+01,6.644821866,22.36706446
Nimonic MA 753,0.7595,0.2,,,,0.015,0.025,,,,,,,,,0.0005,347.2753181,977.15,0.008163042,0.200966567,-3.80E+01,6.854140365,22.45590979
Nimonic MA 753,0.7595,0.2,,,,0.015,0.025,,,,,,,,,0.0005,340.6140164,977.15,0.008163042,0.200966567,-3.80E+01,7.039956436,22.53477951
Nimonic MA 753,0.7595,0.2,,,,0.015,0.025,,,,,,,,,0.0005,374.0356786,1033.15,0.007798848,0.179228833,-3.65E+01,0.389258963,20.84135479
Nimonic MA 753,0.7595,0.2,,,,0.015,0.025,,,,,,,,,0.0005,366.8377744,1033.15,0.007798848,0.179228833,-3.65E+01,0.598332645,20.93518098
Nimonic MA 753,0.7595,0.2,,,,0.015,0.025,,,,,,,,,0.0005,359.778386,1033.15,0.007798848,0.179228833,-3.65E+01,0.807406327,21.02900718
Nimonic MA 753,0.7595,0.2,,,,0.015,0.025,,,,,,,,,0.0005,352.8548476,1033.15,0.007798848,0.179228833,-3.65E+01,1.016480008,21.12283338
Nimonic MA 753,0.7595,0.2,,,,0.015,0.025,,,,,,,,,0.0005,352.6084586,1033.15,0.007798848,0.179228833,-3.65E+01,1.272313729,21.23764413
Nimonic MA 753,0.7595,0.2,,,,0.015,0.025,,,,,,,,,0.0005,345.8228977,1033.15,0.007798848,0.179228833,-3.65E+01,1.481387411,21.33147032
Nimonic MA 753,0.7595,0.2,,,,0.015,0.025,,,,,,,,,0.0005,345.6033645,1033.15,0.007798848,0.179228833,-3.65E+01,1.713963521,21.43584373
Nimonic MA 753,0.7595,0.2,,,,0.015,0.025,,,,,,,,,0.0005,338.9526089,1033.15,0.007798848,0.179228833,-3.65E+01,1.923037203,21.52966993
Nimonic MA 753,0.7595,0.2,,,,0.015,0.025,,,,,,,,,0.0005,332.4298397,1033.15,0.007798848,0.179228833,-3.65E+01,2.132110885,21.62349613
Nimonic MA 753,0.7595,0.2,,,,0.015,0.025,,,,,,,,,0.0005,326.0118911,1033.15,0.007798848,0.179228833,-3.65E+01,2.364442178,21.72775966
Nimonic MA 753,0.7595,0.2,,,,0.015,0.025,,,,,,,,,0.0005,319.6975466,1033.15,0.007798848,0.179228833,-3.65E+01,2.620031082,21.84246054
Nimonic MA 753,0.7595,0.2,,,,0.015,0.025,,,,,,,,,0.0005,319.4945981,1033.15,0.007798848,0.179228833,-3.65E+01,2.852607191,21.94683395
Nimonic MA 753,0.7595,0.2,,,,0.015,0.025,,,,,,,,,0.0005,313.3462769,1033.15,0.007798848,0.179228833,-3.65E+01,3.061680873,22.04066015
Nimonic MA 753,0.7595,0.2,,,,0.015,0.025,,,,,,,,,0.0005,313.1672463,1033.15,0.007798848,0.179228833,-3.65E+01,3.270999372,22.13459621
Nimonic MA 753,0.7595,0.2,,,,0.015,0.025,,,,,,,,,0.0005,307.140688,1033.15,0.007798848,0.179228833,-3.65E+01,3.480073054,22.22842241
Nimonic MA 753,0.7595,0.2,,,,0.015,0.025,,,,,,,,,0.0005,301.2683637,1033.15,0.007798848,0.179228833,-3.65E+01,3.642631514,22.30137392
Nimonic MA 753,0.7595,0.2,,,,0.015,0.025,,,,,,,,,0.0005,301.1153546,1033.15,0.007798848,0.179228833,-3.65E+01,3.828692402,22.38487265
Nimonic MA 753,0.7595,0.2,,,,0.015,0.025,,,,,,,,,0.0005,295.3207216,1033.15,0.007798848,0.179228833,-3.65E+01,4.037766084,22.47869885
Nimonic MA 753,0.7595,0.2,,,,0.015,0.025,,,,,,,,,0.0005,289.6376,1033.15,0.007798848,0.179228833,-3.65E+01,4.246839766,22.57252504
Nimonic MA 753,0.7595,0.2,,,,0.015,0.025,,,,,,,,,0.0005,289.4721154,1033.15,0.007798848,0.179228833,-3.65E+01,4.456158264,22.66646111
Nimonic MA 753,0.7595,0.2,,,,0.015,0.025,,,,,,,,,0.0005,283.8654896,1033.15,0.007798848,0.179228833,-3.65E+01,4.711747168,22.78116199
Nimonic MA 753,0.7595,0.2,,,,0.015,0.025,,,,,,,,,0.0005,278.3851328,1033.15,0.007798848,0.179228833,-3.65E+01,4.944078461,22.88542553
Nimonic MA 753,0.7595,0.2,,,,0.015,0.025,,,,,,,,,0.0005,278.2084101,1033.15,0.007798848,0.179228833,-3.65E+01,5.176654571,22.98979893
Nimonic MA 753,0.7595,0.2,,,,0.015,0.025,,,,,,,,,0.0005,272.854596,1033.15,0.007798848,0.179228833,-3.65E+01,5.385728253,23.08362513
Nimonic MA 753,0.7595,0.2,,,,0.015,0.025,,,,,,,,,0.0005,267.5868175,1033.15,0.007798848,0.179228833,-3.65E+01,5.618059546,23.18788867
Nimonic MA 753,0.7595,0.2,,,,0.015,0.025,,,,,,,,,0.0005,262.4374043,1033.15,0.007798848,0.179228833,-3.65E+01,5.827133228,23.28171487
Nimonic MA 753,0.7595,0.2,,,,0.015,0.025,,,,,,,,,0.0005,262.2541513,1033.15,0.007798848,0.179228833,-3.65E+01,6.082966948,23.39652561
Nimonic MA 753,0.7595,0.2,,,,0.015,0.025,,,,,,,,,0.0005,257.1910268,1033.15,0.007798848,0.179228833,-3.65E+01,6.315298241,23.50078915
Nimonic MA 753,0.7595,0.2,,,,0.015,0.025,,,,,,,,,0.0005,252.2416691,1033.15,0.007798848,0.179228833,-3.65E+01,6.524371923,23.59461535
Nimonic MA 753,0.7595,0.2,,,,0.015,0.025,,,,,,,,,0.0005,252.0975507,1033.15,0.007798848,0.179228833,-3.65E+01,6.733690422,23.68855141
Nimonic MA 753,0.7595,0.2,,,,0.015,0.025,,,,,,,,,0.0005,247.2619123,1033.15,0.007798848,0.179228833,-3.65E+01,6.919506493,23.77194027
Nimonic MA 753,0.7595,0.2,,,,0.015,0.025,,,,,,,,,0.0005,266.3661735,1089.15,0.007346412,0.148914644,-3.51E+01,0.384852258,21.96873698
Nimonic MA 753,0.7595,0.2,,,,0.015,0.025,,,,,,,,,0.0005,266.1801772,1089.15,0.007346412,0.148914644,-3.51E+01,0.640685978,22.08976973
Nimonic MA 753,0.7595,0.2,,,,0.015,0.025,,,,,,,,,0.0005,265.9943107,1089.15,0.007346412,0.148914644,-3.51E+01,0.896519699,22.21080248
Nimonic MA 753,0.7595,0.2,,,,0.015,0.025,,,,,,,,,0.0005,260.8424136,1089.15,0.007346412,0.148914644,-3.51E+01,1.152108603,22.3317194
Nimonic MA 753,0.7595,0.2,,,,0.015,0.025,,,,,,,,,0.0005,255.8390347,1089.15,0.007346412,0.148914644,-3.51E+01,1.337924674,22.4196274
Nimonic MA 753,0.7595,0.2,,,,0.015,0.025,,,,,,,,,0.0005,255.7090983,1089.15,0.007346412,0.148914644,-3.51E+01,1.523985562,22.50765121
Nimonic MA 753,0.7595,0.2,,,,0.015,0.025,,,,,,,,,0.0005,255.5792279,1089.15,0.007346412,0.148914644,-3.51E+01,1.71004645,22.59567503
Nimonic MA 753,0.7595,0.2,,,,0.015,0.025,,,,,,,,,0.0005,255.4332026,1089.15,0.007346412,0.148914644,-3.51E+01,1.919364949,22.69470182
Nimonic MA 753,0.7595,0.2,,,,0.015,0.025,,,,,,,,,0.0005,250.5017645,1089.15,0.007346412,0.148914644,-3.51E+01,2.151696241,22.80461577
Nimonic MA 753,0.7595,0.2,,,,0.015,0.025,,,,,,,,,0.0005,250.3268459,1089.15,0.007346412,0.148914644,-3.51E+01,2.407529962,22.92564852
Nimonic MA 753,0.7595,0.2,,,,0.015,0.025,,,,,,,,,0.0005,245.4472287,1089.15,0.007346412,0.148914644,-3.51E+01,2.709634088,23.0685714
Nimonic MA 753,0.7595,0.2,,,,0.015,0.025,,,,,,,,,0.0005,249.9615015,1089.15,0.007346412,0.148914644,-3.51E+01,2.942455015,23.17871699
Nimonic MA 753,0.7595,0.2,,,,0.015,0.025,,,,,,,,,0.0005,245.1357011,1089.15,0.007346412,0.148914644,-3.51E+01,3.174786308,23.28863094
Nimonic MA 753,0.7595,0.2,,,,0.015,0.025,,,,,,,,,0.0005,240.4030684,1089.15,0.007346412,0.148914644,-3.51E+01,3.407117601,23.39854489
Nimonic MA 753,0.7595,0.2,,,,0.015,0.025,,,,,,,,,0.0005,235.7318641,1089.15,0.007346412,0.148914644,-3.51E+01,3.685964115,23.5304648
Nimonic MA 753,0.7595,0.2,,,,0.015,0.025,,,,,,,,,0.0005,235.5822183,1089.15,0.007346412,0.148914644,-3.51E+01,3.918540225,23.64049457
Nimonic MA 753,0.7595,0.2,,,,0.015,0.025,,,,,,,,,0.0005,235.4476182,1089.15,0.007346412,0.148914644,-3.51E+01,4.127858724,23.73952136
Nimonic MA 753,0.7595,0.2,,,,0.015,0.025,,,,,,,,,0.0005,230.9020253,1089.15,0.007346412,0.148914644,-3.51E+01,4.360190017,23.84943531
Nimonic MA 753,0.7595,0.2,,,,0.015,0.025,,,,,,,,,0.0005,230.7554455,1089.15,0.007346412,0.148914644,-3.51E+01,4.592766127,23.95946508
Nimonic MA 753,0.7595,0.2,,,,0.015,0.025,,,,,,,,,0.0005,230.5943152,1089.15,0.007346412,0.148914644,-3.51E+01,4.848599848,24.08049783
Nimonic MA 753,0.7595,0.2,,,,0.015,0.025,,,,,,,,,0.0005,226.1424211,1089.15,0.007346412,0.148914644,-3.51E+01,5.08093114,24.19041178
Nimonic MA 753,0.7595,0.2,,,,0.015,0.025,,,,,,,,,0.0005,225.970162,1089.15,0.007346412,0.148914644,-3.51E+01,5.360022472,24.3224475
Nimonic MA 753,0.7595,0.2,,,,0.015,0.025,,,,,,,,,0.0005,221.6075426,1089.15,0.007346412,0.148914644,-3.51E+01,5.592353765,24.43236145
Nimonic MA 753,0.7595,0.2,,,,0.015,0.025,,,,,,,,,0.0005,221.480927,1089.15,0.007346412,0.148914644,-3.51E+01,5.801672264,24.53138824
Nimonic MA 753,0.7595,0.2,,,,0.015,0.025,,,,,,,,,0.0005,221.3684405,1089.15,0.007346412,0.148914644,-3.51E+01,5.987733152,24.61941206
Nimonic MA 753,0.7595,0.2,,,,0.015,0.025,,,,,,,,,0.0005,217.1222361,1089.15,0.007346412,0.148914644,-3.51E+01,6.173549223,24.70732005
Nimonic MA 753,0.7595,0.2,,,,0.015,0.025,,,,,,,,,0.0005,212.8898759,1089.15,0.007346412,0.148914644,-3.51E+01,6.475653349,24.85024294
Nimonic MA 753,0.7595,0.2,,,,0.015,0.025,,,,,,,,,0.0005,212.7952651,1089.15,0.007346412,0.148914644,-3.51E+01,6.638456625,24.92726377
Nimonic MA 753,0.7595,0.2,,,,0.015,0.025,,,,,,,,,0.0005,212.7006963,1089.15,0.007346412,0.148914644,-3.51E+01,6.801259902,25.00428461
Nimonic MA 753,0.7595,0.2,,,,0.015,0.025,,,,,,,,,0.0005,208.607506,1089.15,0.007346412,0.148914644,-3.51E+01,7.010333584,25.10319559
Nimonic MA 753,0.7595,0.2,,,,0.015,0.025,,,,,,,,,0.0005,211.8514664,1200.15,0.006167647,0.048139372,-3.30E+01,1.358734115,24.71497224
Nimonic MA 753,0.7595,0.2,,,,0.015,0.025,,,,,,,,,0.0005,211.7035362,1200.15,0.006167647,0.048139372,-3.30E+01,1.614567836,24.84833788
Nimonic MA 753,0.7595,0.2,,,,0.015,0.025,,,,,,,,,0.0005,211.5825793,1200.15,0.006167647,0.048139372,-3.30E+01,1.823886335,24.95745523
Nimonic MA 753,0.7595,0.2,,,,0.015,0.025,,,,,,,,,0.0005,207.497729,1200.15,0.006167647,0.048139372,-3.30E+01,2.056217628,25.0785691
Nimonic MA 753,0.7595,0.2,,,,0.015,0.025,,,,,,,,,0.0005,207.3791751,1200.15,0.006167647,0.048139372,-3.30E+01,2.265536127,25.18768644
Nimonic MA 753,0.7595,0.2,,,,0.015,0.025,,,,,,,,,0.0005,207.2606888,1200.15,0.006167647,0.048139372,-3.30E+01,2.474854626,25.29680379
Nimonic MA 753,0.7595,0.2,,,,0.015,0.025,,,,,,,,,0.0005,203.2592777,1200.15,0.006167647,0.048139372,-3.30E+01,2.707185918,25.41791766
Nimonic MA 753,0.7595,0.2,,,,0.015,0.025,,,,,,,,,0.0005,203.1431454,1200.15,0.006167647,0.048139372,-3.30E+01,2.916504417,25.527035
Nimonic MA 753,0.7595,0.2,,,,0.015,0.025,,,,,,,,,0.0005,202.9884056,1200.15,0.006167647,0.048139372,-3.30E+01,3.195595749,25.6725248
Nimonic MA 753,0.7595,0.2,,,,0.015,0.025,,,,,,,,,0.0005,202.8981951,1200.15,0.006167647,0.048139372,-3.30E+01,3.358399026,25.75739384
Nimonic MA 753,0.7595,0.2,,,,0.015,0.025,,,,,,,,,0.0005,198.9683719,1200.15,0.006167647,0.048139372,-3.30E+01,3.61398793,25.89063186
Nimonic MA 753,0.7595,0.2,,,,0.015,0.025,,,,,,,,,0.0005,198.8294376,1200.15,0.006167647,0.048139372,-3.30E+01,3.869821651,26.02399751
Nimonic MA 753,0.7595,0.2,,,,0.015,0.025,,,,,,,,,0.0005,198.7032179,1200.15,0.006167647,0.048139372,-3.30E+01,4.10239776,26.145239
Nimonic MA 753,0.7595,0.2,,,,0.015,0.025,,,,,,,,,0.0005,194.7804176,1200.15,0.006167647,0.048139372,-3.30E+01,4.49753233,26.35122192
Nimonic MA 753,0.7595,0.2,,,,0.015,0.025,,,,,,,,,0.0005,194.6444077,1200.15,0.006167647,0.048139372,-3.30E+01,4.753366051,26.48458756
Nimonic MA 753,0.7595,0.2,,,,0.015,0.025,,,,,,,,,0.0005,194.5084928,1200.15,0.006167647,0.048139372,-3.30E+01,5.009199772,26.61795321
