Repository: ZaifMohammed-eng/CALPHAD-modeling

File: ML_data_creep_project.csv (part 9 of 10)
System Name,NI ,CR,CO,MO,FE,AL,TI,HF,NB,TA,W,V,ZR,CU,MN,C,Stress (Mpa),Temperature,Lattice Misfit,Amount of Gamma Prime,ln(Effective Diffusivity of Gamma Phase),ln(Time to rupture(H)),LMP_K
Udimet 700,0.5353,0.15,0.185,0.05,,0.044,0.035,,,,,,,,,0.0007,170.0509808,1088.15,0.001245575,0.346516601,-3.73E+01,8.54490447,25.80547696
Udimet 700,0.5353,0.15,0.185,0.05,,0.044,0.035,,,,,,,,,0.0007,147.7214563,1088.15,0.001245575,0.346516601,-3.73E+01,9.00107188,26.02108775
Udimet 700,0.5353,0.15,0.185,0.05,,0.044,0.035,,,,,,,,,0.0007,499.0561332,1088.705556,0.001251316,0.347089757,-3.73E+01,2.110988116,22.77606076
Udimet 700,0.5353,0.15,0.185,0.05,,0.044,0.035,,,,,,,,,0.0007,420.5855528,1088.705556,0.001251316,0.347089757,-3.73E+01,3.351911673,23.36289157
Udimet 700,0.5353,0.15,0.185,0.05,,0.044,0.035,,,,,,,,,0.0007,394.786328,1088.705556,0.001251316,0.347089757,-3.73E+01,4.267804645,23.79601592
Udimet 700,0.5353,0.15,0.185,0.05,,0.044,0.035,,,,,,,,,0.0007,343.7059695,1088.705556,0.001251316,0.347089757,-3.73E+01,5.508052931,24.38252739
Udimet 700,0.5353,0.15,0.185,0.05,,0.044,0.035,,,,,,,,,0.0007,325.807911,1088.705556,0.001251316,0.347089757,-3.73E+01,5.885754677,24.56114196
Udimet 700,0.5353,0.15,0.185,0.05,,0.044,0.035,,,,,,,,,0.0007,277.0368157,1088.705556,0.001251316,0.347089757,-3.73E+01,6.104317488,24.66449997
Udimet 700,0.5353,0.15,0.185,0.05,,0.044,0.035,,,,,,,,,0.0007,308.9983166,1088.705556,0.001251316,0.347089757,-3.73E+01,6.532439491,24.8669582
Udimet 700,0.5353,0.15,0.185,0.05,,0.044,0.035,,,,,,,,,0.0007,280.6234188,1088.705556,0.001251316,0.347089757,-3.73E+01,7.180024667,25.17320021
Udimet 700,0.5353,0.15,0.185,0.05,,0.044,0.035,,,,,,,,,0.0007,274.9960099,1172.038889,0.002188011,0.457239253,-3.55E+01,2.177164704,24.55281645
Udimet 700,0.5353,0.15,0.185,0.05,,0.044,0.035,,,,,,,,,0.0007,275.6094595,1172.038889,0.002188011,0.457239253,-3.55E+01,3.3606902,25.15533702
Udimet 700,0.5353,0.15,0.185,0.05,,0.044,0.035,,,,,,,,,0.0007,242.0728098,1172.038889,0.002188011,0.457239253,-3.55E+01,3.524781126,25.23887401
Udimet 700,0.5353,0.15,0.185,0.05,,0.044,0.035,,,,,,,,,0.0007,191.5343592,1172.038889,0.002188011,0.457239253,-3.55E+01,5.789190881,26.39166156
Udimet 700,0.5353,0.15,0.185,0.05,,0.044,0.035,,,,,,,,,0.0007,154.4760054,1172.038889,0.002188011,0.457239253,-3.55E+01,6.708235119,26.85953746
Udimet 700,0.5353,0.15,0.185,0.05,,0.044,0.035,,,,,,,,,0.0007,137.0186609,1172.038889,0.002188011,0.457239253,-3.55E+01,6.33413482,26.66908688
Udimet 700,0.5353,0.15,0.185,0.05,,0.044,0.035,,,,,,,,,0.0007,117.908772,1172.038889,0.002188011,0.457239253,-3.55E+01,7.144235288,27.08150063
Udimet 700,0.5353,0.15,0.185,0.05,,0.044,0.035,,,,,,,,,0.0007,138.9472663,1255.372222,-0.002654032,0.390869821,-3.29E+01,2.245142015,26.33534406
Udimet 700,0.5353,0.15,0.185,0.05,,0.044,0.035,,,,,,,,,0.0007,111.0916484,1255.372222,-0.002654032,0.390869821,-3.29E+01,4.294140226,27.45262354
Udimet 700,0.5353,0.15,0.185,0.05,,0.044,0.035,,,,,,,,,0.0007,88.58682523,1255.372222,-0.002654032,0.390869821,-3.29E+01,4.944426487,27.80721219
Udimet 700,0.5353,0.15,0.185,0.05,,0.044,0.035,,,,,,,,,0.0007,61.48226701,1255.372222,-0.002654032,0.390869821,-3.29E+01,6.673571193,28.75008168
Udimet 700,0.5353,0.15,0.185,0.05,,0.044,0.035,,,,,,,,,0.0007,54.56730267,1255.372222,-0.002654032,0.390869821,-3.29E+01,6.622250574,28.72209753
Udimet 700,0.5353,0.15,0.185,0.05,,0.044,0.035,,,,,,,,,0.0007,51.76770805,1255.372222,-0.002654032,0.390869821,-3.29E+01,7.430325228,29.16272516
Udimet 700,0.5353,0.15,0.185,0.05,,0.044,0.035,,,,,,,,,0.0007,41.65868413,1255.372222,-0.002654032,0.390869821,-3.29E+01,7.165843969,29.0185086
Unitemp C-300,0.57,0.087,0.09,0.02,,0.035,0.007,0.01,,0.1,0.076,0.005,,,,,1207.166526,1000,-0.002208924,0.433921044,-4.17E+01,-0.047970515,19.97916667
Unitemp C-300,0.57,0.087,0.09,0.02,,0.035,0.007,0.01,,0.1,0.076,0.005,,,,,859.7152097,1050,-0.001058945,0.476396048,-4.02E+01,1.758919161,21.80208333
Unitemp C-300,0.57,0.087,0.09,0.02,,0.035,0.007,0.01,,0.1,0.076,0.005,,,,,618.2298677,1100,0.001047857,0.472324979,-3.94E+01,3.045401368,23.45486111
Unitemp C-300,0.57,0.087,0.09,0.02,,0.035,0.007,0.01,,0.1,0.076,0.005,,,,,1212.653483,1150,0.001074726,0.452021881,-3.81E+01,-6.705444807,19.65104167
Unitemp C-300,0.57,0.087,0.09,0.02,,0.035,0.007,0.01,,0.1,0.076,0.005,,,,,864.0641148,1200,0.001129523,0.428383355,-3.68E+01,-4.077494436,21.875
Unitemp C-300,0.57,0.087,0.09,0.02,,0.035,0.007,0.01,,0.1,0.076,0.005,,,,,621.1072098,1250,0.001461126,0.406518045,-3.57E+01,-3.293975889,23.21180556
Waspaloy,0.5707,0.19,0.14,0.043,0.01,0.015,0.03,,,,,,0.0005,,,0.0008,923.7763707,865.3323558,0.006364335,0.268075996,-4.31E+01,4.605170186,19.04134516
Waspaloy,0.5707,0.19,0.14,0.043,0.01,0.015,0.03,,,,,,0.0005,,,0.0008,906.5421159,869.4588235,0.006331353,0.267485253,-4.29E+01,4.605170186,19.13212745
Waspaloy,0.5707,0.19,0.14,0.043,0.01,0.015,0.03,,,,,,0.0005,,,0.0008,885.8542384,874.9579385,0.006285355,0.266680132,-4.27E+01,4.605170186,19.25310798
Waspaloy,0.5707,0.19,0.14,0.043,0.01,0.015,0.03,,,,,,0.0005,,,0.0008,861.7127381,881.8297008,0.006224712,0.265644588,-4.24E+01,4.605170186,19.40428675
Waspaloy,0.5707,0.19,0.14,0.043,0.01,0.015,0.03,,,,,,0.0005,,,0.0008,837.5712378,888.7014632,0.0061607,0.264575277,-4.22E+01,4.605170186,19.55546552
Waspaloy,0.5707,0.19,0.14,0.043,0.01,0.015,0.03,,,,,,0.0005,,,0.0008,813.4297375,895.5732255,0.006093468,0.263471015,-4.19E+01,4.605170186,19.7066443
Waspaloy,0.5707,0.19,0.14,0.043,0.01,0.015,0.03,,,,,,0.0005,,,0.0008,792.74186,901.0723406,0.006037437,0.262561315,-4.17E+01,4.605170186,19.82762483
Waspaloy,0.5707,0.19,0.14,0.043,0.01,0.015,0.03,,,,,,0.0005,,,0.0008,772.0539825,906.5714556,0.005979495,0.261627761,-4.15E+01,4.605170186,19.94860536
Waspaloy,0.5707,0.19,0.14,0.043,0.01,0.015,0.03,,,,,,0.0005,,,0.0008,747.9124822,913.4432179,0.005904495,0.260426593,-4.13E+01,4.605170186,20.09978413
Waspaloy,0.5707,0.19,0.14,0.043,0.01,0.015,0.03,,,,,,0.0005,,,0.0008,723.7540524,921.6833647,0.005810902,0.258933699,-4.10E+01,4.605170186,20.28106736
Waspaloy,0.5707,0.19,0.14,0.043,0.01,0.015,0.03,,,,,,0.0005,,,0.0008,699.6125521,928.5551271,0.005729921,0.257643174,-4.08E+01,4.605170186,20.43224613
Waspaloy,0.5707,0.19,0.14,0.043,0.01,0.015,0.03,,,,,,0.0005,,,0.0008,678.9077451,935.4226265,0.005646428,0.256310414,-4.06E+01,4.605170186,20.58333112
Waspaloy,0.5707,0.19,0.14,0.043,0.01,0.015,0.03,,,,,,0.0005,,,0.0008,661.6396312,942.2858631,0.00556052,0.254933883,-4.03E+01,4.605170186,20.73432232
Waspaloy,0.5707,0.19,0.14,0.043,0.01,0.015,0.03,,,,,,0.0005,,,0.0008,640.9517537,947.7849781,0.005489966,0.253797637,-4.02E+01,4.605170186,20.85530285
Waspaloy,0.5707,0.19,0.14,0.043,0.01,0.015,0.03,,,,,,0.0005,,,0.0008,620.2469467,954.6524776,0.005399775,0.252335555,-3.99E+01,4.605170186,21.00638784
Waspaloy,0.5707,0.19,0.14,0.043,0.01,0.015,0.03,,,,,,0.0005,,,0.0008,596.0885169,962.8926244,0.005288619,0.250515627,-3.97E+01,4.605170186,21.18767107
Waspaloy,0.5707,0.19,0.14,0.043,0.01,0.015,0.03,,,,,,0.0005,,,0.0008,571.9300871,971.1327711,0.005174389,0.248620956,-3.94E+01,4.605170186,21.3689543
Waspaloy,0.5707,0.19,0.14,0.043,0.01,0.015,0.03,,,,,,0.0005,,,0.0008,544.3180345,980.7455652,0.00503743,0.246311463,-3.92E+01,4.605170186,21.58043577
Waspaloy,0.5707,0.19,0.14,0.043,0.01,0.015,0.03,,,,,,0.0005,,,0.0008,523.6132274,987.6130647,0.004937256,0.244592955,-3.90E+01,4.605170186,21.73152076
Waspaloy,0.5707,0.19,0.14,0.043,0.01,0.015,0.03,,,,,,0.0005,,,0.0008,499.4547976,995.8532115,0.004814623,0.242451837,-3.87E+01,4.605170186,21.91280399
Waspaloy,0.5707,0.19,0.14,0.043,0.01,0.015,0.03,,,,,,0.0005,,,0.0008,475.2794383,1005.461743,0.004668438,0.239840722,-3.84E+01,4.605170186,22.12419167
Waspaloy,0.5707,0.19,0.14,0.043,0.01,0.015,0.03,,,,,,0.0005,,,0.0008,451.104079,1015.070274,0.004519021,0.237099432,-3.82E+01,4.605170186,22.33557936
Waspaloy,0.5707,0.19,0.14,0.043,0.01,0.015,0.03,,,,,,0.0005,,,0.0008,430.3823424,1023.306158,0.004388539,0.234640179,-3.80E+01,4.605170186,22.51676881
Waspaloy,0.5707,0.19,0.14,0.043,0.01,0.015,0.03,,,,,,0.0005,,,0.0008,406.2069831,1032.914689,0.004233684,0.231635676,-3.77E+01,4.605170186,22.72815649
Waspaloy,0.5707,0.19,0.14,0.043,0.01,0.015,0.03,,,,,,0.0005,,,0.0008,385.502176,1039.782188,0.004121382,0.229394108,-3.75E+01,4.605170186,22.87924148
Waspaloy,0.5707,0.19,0.14,0.043,0.01,0.015,0.03,,,,,,0.0005,,,0.0008,368.2171327,1048.01381,0.003985112,0.226598147,-3.73E+01,4.605170186,23.06033714
Waspaloy,0.5707,0.19,0.14,0.043,0.01,0.015,0.03,,,,,,0.0005,,,0.0008,344.0248438,1058.990725,0.003800793,0.222673464,-3.70E+01,4.605170186,23.30182929
Waspaloy,0.5707,0.19,0.14,0.043,0.01,0.015,0.03,,,,,,0.0005,,,0.0008,326.75673,1065.853962,0.003684163,0.22009865,-3.69E+01,4.605170186,23.45282049
Waspaloy,0.5707,0.19,0.14,0.043,0.01,0.015,0.03,,,,,,0.0005,,,0.0008,306.0349935,1074.089846,0.003542923,0.216878348,-3.67E+01,4.605170186,23.63400994
Waspaloy,0.5707,0.19,0.14,0.043,0.01,0.015,0.03,,,,,,0.0005,,,0.0008,285.2963274,1083.694114,0.003528886,0.212893834,-3.64E+01,4.605170186,23.84530384
Waspaloy,0.5707,0.19,0.14,0.043,0.01,0.015,0.03,,,,,,0.0005,,,0.0008,271.4818363,1089.184703,0.003522796,0.210510479,-3.63E+01,4.605170186,23.9660968
Waspaloy,0.5707,0.19,0.14,0.043,0.01,0.015,0.03,,,,,,0.0005,,,0.0008,254.1798635,1098.784709,0.003510842,0.20614851,-3.60E+01,4.605170186,24.17729692
Waspaloy,0.5707,0.19,0.14,0.043,0.01,0.015,0.03,,,,,,0.0005,,,0.0008,236.8778906,1108.384714,0.003497152,0.201523065,-3.58E+01,4.605170186,24.38849704
Waspaloy,0.5707,0.19,0.14,0.043,0.01,0.015,0.03,,,,,,0.0005,,,0.0008,223.04647,1115.243688,0.003486261,0.198046044,-3.56E+01,4.605170186,24.53939447
Waspaloy,0.5707,0.19,0.14,0.043,0.01,0.015,0.03,,,,,,0.0005,,,0.0008,205.7614267,1123.475309,0.003471917,0.193671349,-3.54E+01,4.605170186,24.72049013
Waspaloy,0.5707,0.19,0.14,0.043,0.01,0.015,0.03,,,,,,0.0005,,,0.0008,191.9130766,1131.702667,0.003456133,0.189065178,-3.52E+01,4.605170186,24.90149201
Waspaloy,0.5707,0.19,0.14,0.043,0.01,0.015,0.03,,,,,,0.0005,,,0.0008,178.0647265,1139.930025,0.003438841,0.184209632,-3.50E+01,4.605170186,25.08249389
Waspaloy,0.5707,0.19,0.14,0.043,0.01,0.015,0.03,,,,,,0.0005,,,0.0008,160.7796832,1148.161646,0.003419964,0.17908494,-3.48E+01,4.605170186,25.26358955
Waspaloy,0.5707,0.19,0.14,0.043,0.01,0.015,0.03,,,,,,0.0005,,,0.0008,150.3849558,1155.016357,0.003402473,0.174655509,-3.47E+01,4.605170186,25.41439319
Waspaloy,0.5707,0.19,0.14,0.043,0.01,0.015,0.03,,,,,,0.0005,,,0.0008,700.4590283,860.1359052,0.006403936,0.268803919,-4.33E+01,4.605170186,18.92702325
Waspaloy,0.5707,0.19,0.14,0.043,0.01,0.015,0.03,,,,,,0.0005,,,0.0008,676.2836689,869.7444364,0.006329021,0.267443943,-4.29E+01,4.605170186,19.13841093
Waspaloy,0.5707,0.19,0.14,0.043,0.01,0.015,0.03,,,,,,0.0005,,,0.0008,648.6885459,877.9888461,0.006259033,0.266227477,-4.26E+01,4.605170186,19.31978795
Waspaloy,0.5707,0.19,0.14,0.043,0.01,0.015,0.03,,,,,,0.0005,,,0.0008,627.9498798,887.5931144,0.006171246,0.264750079,-4.22E+01,4.605170186,19.53108185
Waspaloy,0.5707,0.19,0.14,0.043,0.01,0.015,0.03,,,,,,0.0005,,,0.0008,610.6986955,893.0879666,0.006118146,0.263874497,-4.20E+01,4.605170186,19.6519686
Waspaloy,0.5707,0.19,0.14,0.043,0.01,0.015,0.03,,,,,,0.0005,,,0.0008,583.0866429,902.7007607,0.006020475,0.262287384,-4.17E+01,4.605170186,19.86345007
Waspaloy,0.5707,0.19,0.14,0.043,0.01,0.015,0.03,,,,,,0.0005,,,0.0008,555.4576608,913.6819392,0.005901839,0.260384159,-4.13E+01,4.605170186,20.105036
Waspaloy,0.5707,0.19,0.14,0.043,0.01,0.015,0.03,,,,,,0.0005,,,0.0008,524.375056,926.0357651,0.005759913,0.258121231,-4.09E+01,4.605170186,20.37682016
Waspaloy,0.5707,0.19,0.14,0.043,0.01,0.015,0.03,,,,,,0.0005,,,0.0008,500.1996967,935.6442963,0.005643692,0.25626666,-4.06E+01,4.605170186,20.58820785
Waspaloy,0.5707,0.19,0.14,0.043,0.01,0.015,0.03,,,,,,0.0005,,,0.0008,475.9904783,947.9895964,0.005487311,0.253754773,-4.02E+01,4.605170186,20.85980445
Waspaloy,0.5707,0.19,0.14,0.043,0.01,0.015,0.03,,,,,,0.0005,,,0.0008,451.8320485,956.2297431,0.005378743,0.251992824,-3.99E+01,4.605170186,21.04108768
Waspaloy,0.5707,0.19,0.14,0.043,0.01,0.015,0.03,,,,,,0.0005,,,0.0008,427.6397596,967.2066588,0.00522919,0.249533236,-3.96E+01,4.605170186,21.28257983
Waspaloy,0.5707,0.19,0.14,0.043,0.01,0.015,0.03,,,,,,0.0005,,,0.0008,403.4474708,978.1835744,0.00507431,0.246937735,-3.92E+01,4.605170186,21.52407197
Waspaloy,0.5707,0.19,0.14,0.043,0.01,0.015,0.03,,,,,,0.0005,,,0.0008,382.7088047,987.7878428,0.004934682,0.244548449,-3.89E+01,4.605170186,21.73536587
Waspaloy,0.5707,0.19,0.14,0.043,0.01,0.015,0.03,,,,,,0.0005,,,0.0008,365.4068318,997.3878482,0.004791501,0.242043228,-3.87E+01,4.605170186,21.94656599
Waspaloy,0.5707,0.19,0.14,0.043,0.01,0.015,0.03,,,,,,0.0005,,,0.0008,344.6681657,1006.992117,0.004644851,0.239413022,-3.84E+01,4.605170186,22.1578599
Waspaloy,0.5707,0.19,0.14,0.043,0.01,0.015,0.03,,,,,,0.0005,,,0.0008,327.3661929,1016.592122,0.004495074,0.236652799,-3.81E+01,4.605170186,22.36906002
Waspaloy,0.5707,0.19,0.14,0.043,0.01,0.015,0.03,,,,,,0.0005,,,0.0008,310.06422,1026.192127,0.004342317,0.233753441,-3.79E+01,4.605170186,22.58026014
Waspaloy,0.5707,0.19,0.14,0.043,0.01,0.015,0.03,,,,,,0.0005,,,0.0008,292.7622472,1035.792133,0.004186789,0.230706285,-3.76E+01,4.605170186,22.79146026
Waspaloy,0.5707,0.19,0.14,0.043,0.01,0.015,0.03,,,,,,0.0005,,,0.0008,275.4602743,1045.392138,0.004028702,0.2275019,-3.74E+01,4.605170186,23.00266038
Waspaloy,0.5707,0.19,0.14,0.043,0.01,0.015,0.03,,,,,,0.0005,,,0.0008,254.7046787,1056.364791,0.003845143,0.223633527,-3.71E+01,4.605170186,23.24405874
Waspaloy,0.5707,0.19,0.14,0.043,0.01,0.015,0.03,,,,,,0.0005,,,0.0008,233.9321535,1068.705828,0.003635408,0.219000034,-3.68E+01,4.605170186,23.51556156
Waspaloy,0.5707,0.19,0.14,0.043,0.01,0.015,0.03,,,,,,0.0005,,,0.0008,216.6132512,1079.674218,0.003533011,0.214589732,-3.65E+01,4.605170186,23.75686614
Waspaloy,0.5707,0.19,0.14,0.043,0.01,0.015,0.03,,,,,,0.0005,,,0.0008,199.3112783,1089.274224,0.003522693,0.210470964,-3.63E+01,4.605170186,23.96806626
Waspaloy,0.5707,0.19,0.14,0.043,0.01,0.015,0.03,,,,,,0.0005,,,0.0008,185.4459987,1098.869966,0.003510728,0.20610862,-3.60E+01,4.605170186,24.17917259
Waspaloy,0.5707,0.19,0.14,0.043,0.01,0.015,0.03,,,,,,0.0005,,,0.0008,171.5807191,1108.465709,0.003497029,0.201482865,-3.58E+01,4.605170186,24.39027893
Waspaloy,0.5707,0.19,0.14,0.043,0.01,0.015,0.03,,,,,,0.0005,,,0.0008,157.7154395,1118.061451,0.00348151,0.196573951,-3.55E+01,4.605170186,24.60138527
Waspaloy,0.5707,0.19,0.14,0.043,0.01,0.015,0.03,,,,,,0.0005,,,0.0008,143.8163008,1130.393963,0.003458743,0.189814127,-3.52E+01,4.605170186,24.87270052
Waspaloy,0.5707,0.19,0.14,0.043,0.01,0.015,0.03,,,,,,0.0005,,,0.0008,129.9679507,1138.621321,0.003441696,0.184999352,-3.50E+01,4.605170186,25.0537024
Waspaloy,0.5707,0.19,0.14,0.043,0.01,0.015,0.03,,,,,,0.0005,,,0.0008,119.5393643,1148.212801,0.003419841,0.179052221,-3.48E+01,4.605170186,25.26471495
Waspaloy,0.5707,0.19,0.14,0.043,0.01,0.015,0.03,,,,,,0.0005,,,0.0008,105.6740847,1157.808543,0.003394998,0.17279983,-3.46E+01,4.605170186,25.47582129
Waspaloy,0.5707,0.19,0.14,0.043,0.01,0.015,0.03,,,,,,0.0005,,,0.0008,614.8017388,923.15,0.005793838,0.2586618,-4.10E+01,3.313453286,19.7953567
Waspaloy,0.5707,0.19,0.14,0.043,0.01,0.015,0.03,,,,,,0.0005,,,0.0008,549.5142984,923.15,0.005793838,0.2586618,-4.10E+01,4.83314775,20.40475201
Waspaloy,0.5707,0.19,0.14,0.043,0.01,0.015,0.03,,,,,,0.0005,,,0.0008,508.4294446,923.15,0.005793838,0.2586618,-4.10E+01,5.631361653,20.72483465
Waspaloy,0.5707,0.19,0.14,0.043,0.01,0.015,0.03,,,,,,0.0005,,,0.0008,483.6664508,923.15,0.005793838,0.2586618,-4.10E+01,6.049651939,20.89256845
Waspaloy,0.5707,0.19,0.14,0.043,0.01,0.015,0.03,,,,,,0.0005,,,0.0008,410.1450379,1003.15,0.004703912,0.240480544,-3.85E+01,2.207368564,21.02851015
Waspaloy,0.5707,0.19,0.14,0.043,0.01,0.015,0.03,,,,,,0.0005,,,0.0008,378.402067,1003.15,0.004703912,0.240480544,-3.85E+01,3.878574536,21.756725
Waspaloy,0.5707,0.19,0.14,0.043,0.01,0.015,0.03,,,,,,0.0005,,,0.0008,336.8561198,1003.15,0.004703912,0.240480544,-3.85E+01,4.982318778,22.23767286
Waspaloy,0.5707,0.19,0.14,0.043,0.01,0.015,0.03,,,,,,0.0005,,,0.0008,302.8868319,1003.15,0.004703912,0.240480544,-3.85E+01,5.478787831,22.45400535
Waspaloy,0.5707,0.19,0.14,0.043,0.01,0.015,0.03,,,,,,0.0005,,,0.0008,270.5693276,1003.15,0.004703912,0.240480544,-3.85E+01,6.846835888,23.05012152
Waspaloy,0.5707,0.19,0.14,0.043,0.01,0.015,0.03,,,,,,0.0005,,,0.0008,227.2997802,1003.15,0.004703912,0.240480544,-3.85E+01,7.041106387,23.13477336
Waspaloy,0.5707,0.19,0.14,0.043,0.01,0.015,0.03,,,,,,0.0005,,,0.0008,349.2754076,1088.15,0.003523985,0.210965662,-3.63E+01,0.886988032,22.18590791
Waspaloy,0.5707,0.19,0.14,0.043,0.01,0.015,0.03,,,,,,0.0005,,,0.0008,248.713702,1088.15,0.003523985,0.210965662,-3.63E+01,2.822234647,23.10061608
Waspaloy,0.5707,0.19,0.14,0.043,0.01,0.015,0.03,,,,,,0.0005,,,0.0008,164.9485695,1088.15,0.003523985,0.210965662,-3.63E+01,5.223373966,24.23553178
Waspaloy,0.5707,0.19,0.14,0.043,0.01,0.015,0.03,,,,,,0.0005,,,0.0008,134.0926425,1088.15,0.003523985,0.210965662,-3.63E+01,5.868456171,24.5404345
Waspaloy,0.5707,0.19,0.14,0.043,0.01,0.015,0.03,,,,,,0.0005,,,0.0008,72.31857892,1088.15,0.003523985,0.210965662,-3.63E+01,7.122782681,25.13330091
Waspaloy,0.5707,0.19,0.14,0.043,0.01,0.015,0.03,,,,,,0.0005,,,0.0008,819.097488,922.0388889,0.005806777,0.258867963,-4.10E+01,2.310421356,19.36980522
Waspaloy,0.5707,0.19,0.14,0.043,0.01,0.015,0.03,,,,,,0.0005,,,0.0008,805.307968,922.0388889,0.005806777,0.258867963,-4.10E+01,2.497200422,19.44461322
Waspaloy,0.5707,0.19,0.14,0.043,0.01,0.015,0.03,,,,,,0.0005,,,0.0008,788.760544,922.0388889,0.005806777,0.258867963,-4.10E+01,2.764149988,19.5515308
Waspaloy,0.5707,0.19,0.14,0.043,0.01,0.015,0.03,,,,,,0.0005,,,0.0008,774.971024,922.0388889,0.005806777,0.258867963,-4.10E+01,2.977688234,19.63705629
Waspaloy,0.5707,0.19,0.14,0.043,0.01,0.015,0.03,,,,,,0.0005,,,0.0008,761.181504,922.0388889,0.005806777,0.258867963,-4.10E+01,3.191226479,19.72258178
Waspaloy,0.5707,0.19,0.14,0.043,0.01,0.015,0.03,,,,,,0.0005,,,0.0008,747.391984,922.0388889,0.005806777,0.258867963,-4.10E+01,3.404764724,19.80810727
Waspaloy,0.5707,0.19,0.14,0.043,0.01,0.015,0.03,,,,,,0.0005,,,0.0008,733.602464,922.0388889,0.005806777,0.258867963,-4.10E+01,3.591543791,19.88291528
Waspaloy,0.5707,0.19,0.14,0.043,0.01,0.015,0.03,,,,,,0.0005,,,0.0008,719.812944,922.0388889,0.005806777,0.258867963,-4.10E+01,3.778322858,19.95772329
Waspaloy,0.5707,0.19,0.14,0.043,0.01,0.015,0.03,,,,,,0.0005,,,0.0008,706.023424,922.0388889,0.005806777,0.258867963,-4.10E+01,4.018620282,20.05396625
Waspaloy,0.5707,0.19,0.14,0.043,0.01,0.015,0.03,,,,,,0.0005,,,0.0008,692.233904,922.0388889,0.005806777,0.258867963,-4.10E+01,4.205399349,20.12877426
Waspaloy,0.5707,0.19,0.14,0.043,0.01,0.015,0.03,,,,,,0.0005,,,0.0008,675.68648,922.0388889,0.005806777,0.258867963,-4.10E+01,4.472348915,20.23569184
Waspaloy,0.5707,0.19,0.14,0.043,0.01,0.015,0.03,,,,,,0.0005,,,0.0008,661.89696,922.0388889,0.005806777,0.258867963,-4.10E+01,4.659127981,20.31049985
Waspaloy,0.5707,0.19,0.14,0.043,0.01,0.015,0.03,,,,,,0.0005,,,0.0008,648.10744,922.0388889,0.005806777,0.258867963,-4.10E+01,4.899425405,20.40674282
Waspaloy,0.5707,0.19,0.14,0.043,0.01,0.015,0.03,,,,,,0.0005,,,0.0008,631.560016,922.0388889,0.005806777,0.258867963,-4.10E+01,5.112856614,20.49222544
Waspaloy,0.5707,0.19,0.14,0.043,0.01,0.015,0.03,,,,,,0.0005,,,0.0008,620.5284,922.0388889,0.005806777,0.258867963,-4.10E+01,5.24622436,20.54564136
Waspaloy,0.5707,0.19,0.14,0.043,0.01,0.015,0.03,,,,,,0.0005,,,0.0008,615.012592,922.0388889,0.005806777,0.258867963,-4.10E+01,5.406565358,20.6098605
Waspaloy,0.5707,0.19,0.14,0.043,0.01,0.015,0.03,,,,,,0.0005,,,0.0008,584.675648,1005.372222,0.004669815,0.239865638,-3.84E+01,1.204196911,20.63699261
Waspaloy,0.5707,0.19,0.14,0.043,0.01,0.015,0.03,,,,,,0.0005,,,0.0008,573.644032,1005.372222,0.004669815,0.239865638,-3.84E+01,1.391083015,20.71860712
Waspaloy,0.5707,0.19,0.14,0.043,0.01,0.015,0.03,,,,,,0.0005,,,0.0008,565.37032,1005.372222,0.004669815,0.239865638,-3.84E+01,1.551316976,20.78858245
Waspaloy,0.5707,0.19,0.14,0.043,0.01,0.015,0.03,,,,,,0.0005,,,0.0008,554.338704,1005.372222,0.004669815,0.239865638,-3.84E+01,1.73820308,20.87019696
Waspaloy,0.5707,0.19,0.14,0.043,0.01,0.015,0.03,,,,,,0.0005,,,0.0008,546.064992,1005.372222,0.004669815,0.239865638,-3.84E+01,1.92519622,20.95185822
Waspaloy,0.5707,0.19,0.14,0.043,0.01,0.015,0.03,,,,,,0.0005,,,0.0008,535.033376,1005.372222,0.004669815,0.239865638,-3.84E+01,2.112082324,21.03347273
Waspaloy,0.5707,0.19,0.14,0.043,0.01,0.015,0.03,,,,,,0.0005,,,0.0008,526.759664,1005.372222,0.004669815,0.239865638,-3.84E+01,2.272316285,21.10344806
Waspaloy,0.5707,0.19,0.14,0.043,0.01,0.015,0.03,,,,,,0.0005,,,0.0008,515.728048,1005.372222,0.004669815,0.239865638,-3.84E+01,2.459202389,21.18506257
Waspaloy,0.5707,0.19,0.14,0.043,0.01,0.015,0.03,,,,,,0.0005,,,0.0008,507.454336,1005.372222,0.004669815,0.239865638,-3.84E+01,2.646195529,21.26672383
Waspaloy,0.5707,0.19,0.14,0.043,0.01,0.015,0.03,,,,,,0.0005,,,0.0008,496.42272,1005.372222,0.004669815,0.239865638,-3.84E+01,2.833081632,21.34833834
Waspaloy,0.5707,0.19,0.14,0.043,0.01,0.015,0.03,,,,,,0.0005,,,0.0008,482.6332,1005.372222,0.004669815,0.239865638,-3.84E+01,3.019860699,21.42990611
Waspaloy,0.5707,0.19,0.14,0.043,0.01,0.015,0.03,,,,,,0.0005,,,0.0008,474.359488,1005.372222,0.004669815,0.239865638,-3.84E+01,3.260372197,21.53493922
Waspaloy,0.5707,0.19,0.14,0.043,0.01,0.015,0.03,,,,,,0.0005,,,0.0008,463.327872,1005.372222,0.004669815,0.239865638,-3.84E+01,3.420499121,21.6048678
Waspaloy,0.5707,0.19,0.14,0.043,0.01,0.015,0.03,,,,,,0.0005,,,0.0008,455.05416,1005.372222,0.004669815,0.239865638,-3.84E+01,3.607492262,21.68652906
Waspaloy,0.5707,0.19,0.14,0.043,0.01,0.015,0.03,,,,,,0.0005,,,0.0008,444.022544,1005.372222,0.004669815,0.239865638,-3.84E+01,3.821137544,21.7798295
Waspaloy,0.5707,0.19,0.14,0.043,0.01,0.015,0.03,,,,,,0.0005,,,0.0008,432.990928,1005.372222,0.004669815,0.239865638,-3.84E+01,4.008023647,21.86144401
Waspaloy,0.5707,0.19,0.14,0.043,0.01,0.015,0.03,,,,,,0.0005,,,0.0008,421.959312,1005.372222,0.004669815,0.239865638,-3.84E+01,4.221668929,21.95474445
Waspaloy,0.5707,0.19,0.14,0.043,0.01,0.015,0.03,,,,,,0.0005,,,0.0008,413.6856,1005.372222,0.004669815,0.239865638,-3.84E+01,4.381902891,22.02471978
Waspaloy,0.5707,0.19,0.14,0.043,0.01,0.015,0.03,,,,,,0.0005,,,0.0008,402.653984,1005.372222,0.004669815,0.239865638,-3.84E+01,4.568788994,22.10633429
Waspaloy,0.5707,0.19,0.14,0.043,0.01,0.015,0.03,,,,,,0.0005,,,0.0008,391.622368,1005.372222,0.004669815,0.239865638,-3.84E+01,4.782434276,22.19963473
Waspaloy,0.5707,0.19,0.14,0.043,0.01,0.015,0.03,,,,,,0.0005,,,0.0008,380.590752,1005.372222,0.004669815,0.239865638,-3.84E+01,4.96932038,22.28124924
Waspaloy,0.5707,0.19,0.14,0.043,0.01,0.015,0.03,,,,,,0.0005,,,0.0008,372.31704,1005.372222,0.004669815,0.239865638,-3.84E+01,5.129554341,22.35122457
Waspaloy,0.5707,0.19,0.14,0.043,0.01,0.015,0.03,,,,,,0.0005,,,0.0008,361.285424,1005.372222,0.004669815,0.239865638,-3.84E+01,5.289681266,22.42115316
Waspaloy,0.5707,0.19,0.14,0.043,0.01,0.015,0.03,,,,,,0.0005,,,0.0008,353.011712,1005.372222,0.004669815,0.239865638,-3.84E+01,5.476674406,22.50281442
Waspaloy,0.5707,0.19,0.14,0.043,0.01,0.015,0.03,,,,,,0.0005,,,0.0008,341.980096,1005.372222,0.004669815,0.239865638,-3.84E+01,5.66356051,22.58442893
Waspaloy,0.5707,0.19,0.14,0.043,0.01,0.015,0.03,,,,,,0.0005,,,0.0008,333.706384,1005.372222,0.004669815,0.239865638,-3.84E+01,5.85055365,22.66609018
Waspaloy,0.5707,0.19,0.14,0.043,0.01,0.015,0.03,,,,,,0.0005,,,0.0008,322.674768,1005.372222,0.004669815,0.239865638,-3.84E+01,6.037439754,22.7477047
Waspaloy,0.5707,0.19,0.14,0.043,0.01,0.015,0.03,,,,,,0.0005,,,0.0008,311.643152,1005.372222,0.004669815,0.239865638,-3.84E+01,6.224325857,22.82931921
Waspaloy,0.5707,0.19,0.14,0.043,0.01,0.015,0.03,,,,,,0.0005,,,0.0008,300.611536,1005.372222,0.004669815,0.239865638,-3.84E+01,6.437971139,22.92261965
Waspaloy,0.5707,0.19,0.14,0.043,0.01,0.015,0.03,,,,,,0.0005,,,0.0008,292.337824,1005.372222,0.004669815,0.239865638,-3.84E+01,6.598205101,22.99259498
Waspaloy,0.5707,0.19,0.14,0.043,0.01,0.015,0.03,,,,,,0.0005,,,0.0008,284.064112,1005.372222,0.004669815,0.239865638,-3.84E+01,6.758439062,23.06257031
Waspaloy,0.5707,0.19,0.14,0.043,0.01,0.015,0.03,,,,,,0.0005,,,0.0008,364.043328,1088.705556,0.003523349,0.210721616,-3.63E+01,2.23924194,22.83671179
Waspaloy,0.5707,0.19,0.14,0.043,0.01,0.015,0.03,,,,,,0.0005,,,0.0008,355.769616,1088.705556,0.003523349,0.210721616,-3.63E+01,2.426235081,22.92514055
Waspaloy,0.5707,0.19,0.14,0.043,0.01,0.015,0.03,,,,,,0.0005,,,0.0008,347.495904,1088.705556,0.003523349,0.210721616,-3.63E+01,2.586469042,23.00091494
Waspaloy,0.5707,0.19,0.14,0.043,0.01,0.015,0.03,,,,,,0.0005,,,0.0008,339.222192,1088.705556,0.003523349,0.210721616,-3.63E+01,2.746703004,23.07668933
Waspaloy,0.5707,0.19,0.14,0.043,0.01,0.015,0.03,,,,,,0.0005,,,0.0008,333.706384,1088.705556,0.003523349,0.210721616,-3.63E+01,2.880284823,23.13985997
Waspaloy,0.5707,0.19,0.14,0.043,0.01,0.015,0.03,,,,,,0.0005,,,0.0008,328.190576,1088.705556,0.003523349,0.210721616,-3.63E+01,3.040625822,23.21568497
Waspaloy,0.5707,0.19,0.14,0.043,0.01,0.015,0.03,,,,,,0.0005,,,0.0008,317.15896,1088.705556,0.003523349,0.210721616,-3.63E+01,3.173993568,23.27875437
Waspaloy,0.5707,0.19,0.14,0.043,0.01,0.015,0.03,,,,,,0.0005,,,0.0008,308.885248,1088.705556,0.003523349,0.210721616,-3.63E+01,3.387745887,23.37983751
Waspaloy,0.5707,0.19,0.14,0.043,0.01,0.015,0.03,,,,,,0.0005,,,0.0008,300.611536,1088.705556,0.003523349,0.210721616,-3.63E+01,3.574739027,23.46826627
Waspaloy,0.5707,0.19,0.14,0.043,0.01,0.015,0.03,,,,,,0.0005,,,0.0008,289.57992,1088.705556,0.003523349,0.210721616,-3.63E+01,3.76162513,23.55664442
Waspaloy,0.5707,0.19,0.14,0.043,0.01,0.015,0.03,,,,,,0.0005,,,0.0008,278.548304,1088.705556,0.003523349,0.210721616,-3.63E+01,3.975270412,23.65767694
Waspaloy,0.5707,0.19,0.14,0.043,0.01,0.015,0.03,,,,,,0.0005,,,0.0008,273.032496,1088.705556,0.003523349,0.210721616,-3.63E+01,4.135611411,23.73350195
Waspaloy,0.5707,0.19,0.14,0.043,0.01,0.015,0.03,,,,,,0.0005,,,0.0008,262.00088,1088.705556,0.003523349,0.210721616,-3.63E+01,4.295738336,23.80922572
Waspaloy,0.5707,0.19,0.14,0.043,0.01,0.015,0.03,,,,,,0.0005,,,0.0008,256.485072,1088.705556,0.003523349,0.210721616,-3.63E+01,4.456079334,23.88505072
Waspaloy,0.5707,0.19,0.14,0.043,0.01,0.015,0.03,,,,,,0.0005,,,0.0008,248.21136,1088.705556,0.003523349,0.210721616,-3.63E+01,4.643072474,23.97347949
Waspaloy,0.5707,0.19,0.14,0.043,0.01,0.015,0.03,,,,,,0.0005,,,0.0008,239.937648,1088.705556,0.003523349,0.210721616,-3.63E+01,4.830065614,24.06190825
Waspaloy,0.5707,0.19,0.14,0.043,0.01,0.015,0.03,,,,,,0.0005,,,0.0008,231.663936,1088.705556,0.003523349,0.210721616,-3.63E+01,4.990299576,24.13768264
Waspaloy,0.5707,0.19,0.14,0.043,0.01,0.015,0.03,,,,,,0.0005,,,0.0008,223.390224,1088.705556,0.003523349,0.210721616,-3.63E+01,5.150533537,24.21345703
Waspaloy,0.5707,0.19,0.14,0.043,0.01,0.015,0.03,,,,,,0.0005,,,0.0008,215.116512,1088.705556,0.003523349,0.210721616,-3.63E+01,5.337526678,24.30188579
Waspaloy,0.5707,0.19,0.14,0.043,0.01,0.015,0.03,,,,,,0.0005,,,0.0008,201.326992,1088.705556,0.003523349,0.210721616,-3.63E+01,5.577824102,24.41552207
Waspaloy,0.5707,0.19,0.14,0.043,0.01,0.015,0.03,,,,,,0.0005,,,0.0008,193.05328,1088.705556,0.003523349,0.210721616,-3.63E+01,5.764817242,24.50395083
Waspaloy,0.5707,0.19,0.14,0.043,0.01,0.015,0.03,,,,,,0.0005,,,0.0008,182.021664,1088.705556,0.003523349,0.210721616,-3.63E+01,5.978462524,24.60498335
Waspaloy,0.5707,0.19,0.14,0.043,0.01,0.015,0.03,,,,,,0.0005,,,0.0008,173.747952,1088.705556,0.003523349,0.210721616,-3.63E+01,6.165455664,24.69341212
Waspaloy,0.5707,0.19,0.14,0.043,0.01,0.015,0.03,,,,,,0.0005,,,0.0008,165.47424,1088.705556,0.003523349,0.210721616,-3.63E+01,6.352448804,24.78184088
Waspaloy,0.5707,0.19,0.14,0.043,0.01,0.015,0.03,,,,,,0.0005,,,0.0008,157.200528,1088.705556,0.003523349,0.210721616,-3.63E+01,6.512682766,24.85761527
Waspaloy,0.5707,0.19,0.14,0.043,0.01,0.015,0.03,,,,,,0.0005,,,0.0008,148.926816,1088.705556,0.003523349,0.210721616,-3.63E+01,6.672916727,24.93338966
Waspaloy,0.5707,0.19,0.14,0.043,0.01,0.015,0.03,,,,,,0.0005,,,0.0008,988.2012882,810.93,0.006668359,0.274868991,-4.53E+01,5.020725484,17.9908284
Waspaloy,0.5707,0.19,0.14,0.043,0.01,0.015,0.03,,,,,,0.0005,,,0.0008,956.337026,810.93,0.006668359,0.274868991,-4.53E+01,5.225096942,18.06282051
Waspaloy,0.5707,0.19,0.14,0.043,0.01,0.015,0.03,,,,,,0.0005,,,0.0008,992.1566297,810.93,0.006668359,0.274868991,-4.53E+01,5.463530309,18.14681131
Waspaloy,0.5707,0.19,0.14,0.043,0.01,0.015,0.03,,,,,,0.0005,,,0.0008,868.3770204,810.93,0.006668359,0.274868991,-4.53E+01,6.042582774,18.35078895
Waspaloy,0.5707,0.19,0.14,0.043,0.01,0.015,0.03,,,,,,0.0005,,,0.0008,870.7818205,810.93,0.006668359,0.274868991,-4.53E+01,6.349139961,18.45877712
Waspaloy,0.5707,0.19,0.14,0.043,0.01,0.015,0.03,,,,,,0.0005,,,0.0008,795.3205717,810.93,0.006668359,0.274868991,-4.53E+01,7.813802076,18.97472058
Waspaloy,0.5707,0.19,0.14,0.043,0.01,0.015,0.03,,,,,,0.0005,,,0.0008,824.6023885,810.93,0.006668359,0.274868991,-4.53E+01,7.984111624,19.034714
Waspaloy,0.5707,0.19,0.14,0.043,0.01,0.015,0.03,,,,,,0.0005,,,0.0008,204.7839375,1144.15,0.003429365,0.181616886,-3.49E+01,7.3776339,24.27040028
Waspaloy,0.5707,0.19,0.14,0.043,0.01,0.015,0.03,,,,,,0.0005,,,0.0008,204.5652972,1144.15,0.003429365,0.181616886,-3.49E+01,7.3776339,24.35658438
Waspaloy,0.5707,0.19,0.14,0.043,0.01,0.015,0.03,,,,,,0.0005,,,0.0008,207.1525404,1144.15,0.003429365,0.181616886,-3.49E+01,7.3776339,24.48107252
Waspaloy,0.5707,0.19,0.14,0.043,0.01,0.015,0.03,,,,,,0.0005,,,0.0008,203.8607897,1144.15,0.003429365,0.181616886,-3.49E+01,7.3776339,24.6342887
Waspaloy,0.5707,0.19,0.14,0.043,0.01,0.015,0.03,,,,,,0.0005,,,0.0008,186.2481018,1144.15,0.003429365,0.181616886,-3.49E+01,7.3776339,24.71089679
Waspaloy,0.5707,0.19,0.14,0.043,0.01,0.015,0.03,,,,,,0.0005,,,0.0008,188.9811051,1144.15,0.003429365,0.181616886,-3.49E+01,7.3776339,24.77792887
Waspaloy,0.5707,0.19,0.14,0.043,0.01,0.015,0.03,,,,,,0.0005,,,0.0008,188.5681179,1144.15,0.003429365,0.181616886,-3.49E+01,7.3776339,24.94072106
Waspaloy,0.5707,0.19,0.14,0.043,0.01,0.015,0.03,,,,,,0.0005,,,0.0008,167.8823196,1144.15,0.003429365,0.181616886,-3.49E+01,7.3776339,25.08436123
Waspaloy,0.5707,0.19,0.14,0.043,0.01,0.015,0.03,,,,,,0.0005,,,0.0008,170.4452693,1144.15,0.003429365,0.181616886,-3.49E+01,7.3776339,25.21842538
Waspaloy,0.5707,0.19,0.14,0.043,0.01,0.015,0.03,,,,,,0.0005,,,0.0008,170.3238025,1144.15,0.003429365,0.181616886,-3.49E+01,7.3776339,25.26630544
YDNiCrAl,0.79125,0.16,,,0.0019,0.042,0.0047,,,,,,,,,0.00015,301.3954916,1033.15,-0.00165267,0.362727318,-3.60E+01,7.244227516,22.36606348
YDNiCrAl,0.79125,0.16,,,0.0019,0.042,0.0047,,,,,,,,,0.00015,238.808144,1033.15,-0.00165267,0.362727318,-3.60E+01,7.244227516,23.33441013
YDNiCrAl,0.79125,0.16,,,0.0019,0.042,0.0047,,,,,,,,,0.00015,272.4529531,1033.15,-0.00165267,0.362727318,-3.60E+01,7.244227516,22.66277777
YDNiCrAl,0.79125,0.16,,,0.0019,0.042,0.0047,,,,,,,,,0.00015,300.6116608,1047.15,-0.001506446,0.343588835,-3.57E+01,7.262067434,22.40931708
YDNiCrAl,0.79125,0.16,,,0.0019,0.042,0.0047,,,,,,,,,0.00015,267.3440597,1047.15,-0.001506446,0.343588835,-3.57E+01,7.262067434,22.81012962
YDNiCrAl,0.79125,0.16,,,0.0019,0.042,0.0047,,,,,,,,,0.00015,60.87543932,900,0.002949303,0.480358423,-4.03E+01,7.600602415,26.62165279
YDNiCrAl,0.79125,0.16,,,0.0019,0.042,0.0047,,,,,,,,,0.00015,53.78727006,900,0.002949303,0.480358423,-4.03E+01,7.600602415,28.55246926
YDNiCrAl,0.79125,0.16,,,0.0019,0.042,0.0047,,,,,,,,,0.00015,53.13936186,950,-0.00248537,0.464087618,-3.85E+01,7.600602415,29.23047085
YDNiCrAl,0.79125,0.16,,,0.0019,0.042,0.0047,,,,,,,,,0.00015,52.28935405,950,-0.00248537,0.464087618,-3.85E+01,7.600602415,29.38709987
YDNiCrAl,0.79125,0.16,,,0.0019,0.042,0.0047,,,,,,,,,0.00015,49.32849609,950,-0.00248537,0.464087618,-3.85E+01,7.600602415,30.82174343
Nimonic 80A,0.7375,0.195,0.01,,0.015,0.014,0.023,,,,,,,,0.005,0.0005,614.2866562,1150,0.006826913,0.077872299,-3.39E+01,6.812866063,19.02046784
Nimonic 80A,0.7375,0.195,0.01,,0.015,0.014,0.023,,,,,,,,0.005,0.0005,597.9716524,1150,0.006826913,0.077872299,-3.39E+01,6.840265037,19.37134503
Nimonic 80A,0.7375,0.195,0.01,,0.015,0.014,0.023,,,,,,,,0.005,0.0005,582.0899632,1150,0.006826913,0.077872299,-3.39E+01,6.87021736,19.76608187
Nimonic 80A,0.7375,0.195,0.01,,0.015,0.014,0.023,,,,,,,,0.005,0.0005,551.5808,1150,0.006826913,0.077872299,-3.39E+01,6.896108774,20.11695906
Nimonic 80A,0.7375,0.195,0.01,,0.015,0.014,0.023,,,,,,,,0.005,0.0005,522.6707179,1150,0.006826913,0.077872299,-3.39E+01,6.924457129,20.51169591
Nimonic 80A,0.7375,0.195,0.01,,0.015,0.014,0.023,,,,,,,,0.005,0.0005,495.275904,760.6353801,0.007725944,0.226659688,-4.64E+01,6.948998238,20.8625731
Nimonic 80A,0.7375,0.195,0.01,,0.015,0.014,0.023,,,,,,,,0.005,0.0005,456.8522241,774.6704678,0.007795052,0.224553331,-4.58E+01,6.969988513,21.16959064
Nimonic 80A,0.7375,0.195,0.01,,0.015,0.014,0.023,,,,,,,,0.005,0.0005,421.4094669,790.4599415,0.007862124,0.222117668,-4.50E+01,6.99054724,21.47660819
Nimonic 80A,0.7375,0.195,0.01,,0.015,0.014,0.023,,,,,,,,0.005,0.0005,388.7163713,804.4950292,0.007912855,0.219877025,-4.44E+01,7.013536759,21.82748538
Nimonic 80A,0.7375,0.195,0.01,,0.015,0.014,0.023,,,,,,,,0.005,0.0005,349.0365368,820.2845029,0.007960466,0.217251307,-4.37E+01,7.030438569,22.09064327
Nimonic 80A,0.7375,0.195,0.01,,0.015,0.014,0.023,,,,,,,,0.005,0.0005,313.4071858,834.3195906,0.007994722,0.214806507,-4.31E+01,7.047059451,22.35380117
Nimonic 80A,0.7375,0.195,0.01,,0.015,0.014,0.023,,,,,,,,0.005,0.0005,281.4148485,846.6002924,0.008018653,0.21256824,-4.26E+01,7.063408589,22.61695906
Nimonic 80A,0.7375,0.195,0.01,,0.015,0.014,0.023,,,,,,,,0.005,0.0005,245.9770464,858.8809942,0.008037056,0.210225377,-4.21E+01,7.076831609,22.83625731
Nimonic 80A,0.7375,0.195,0.01,,0.015,0.014,0.023,,,,,,,,0.005,0.0005,215.0018298,872.9160819,0.008051405,0.207404036,-4.15E+01,7.090076836,23.05555556
Nimonic 80A,0.7375,0.195,0.01,,0.015,0.014,0.023,,,,,,,,0.005,0.0005,182.9360276,883.4423977,0.008057523,0.205176277,-4.12E+01,7.100548136,23.23099415
Nimonic 80A,0.7375,0.195,0.01,,0.015,0.014,0.023,,,,,,,,0.005,0.0005,155.6525833,893.9687135,0.008059674,0.202843128,-4.08E+01,7.116052322,23.49415205
Nimonic 80A,0.7375,0.195,0.01,,0.015,0.014,0.023,,,,,,,,0.005,0.0005,132.4382462,904.4950292,0.008057857,0.200395429,-4.04E+01,7.128791348,23.71345029
Nimonic 80A,0.7375,0.195,0.01,,0.015,0.014,0.023,,,,,,,,0.005,0.0005,115.7606602,913.2669591,0.008053307,0.198261216,-4.01E+01,7.136357588,23.84502924
Nimonic 80A,0.7375,0.195,0.01,,0.015,0.014,0.023,,,,,,,,0.005,0.0005,103.943911,922.0388889,0.008045987,0.196034855,-3.98E+01,7.14386701,23.97660819
M-252,0.551,0.19,0.1,0.0975,0.025,0.01,0.025,,,,,,,,,0.0015,647.4309775,929.0564327,0.007317526,0.192873786,-4.07E+01,6.925561898,20.52730697
M-252,0.551,0.19,0.1,0.0975,0.025,0.01,0.025,,,,,,,,,0.0015,583.3179578,939.5827485,0.007200266,0.190654016,-4.03E+01,6.953149854,20.92278719
M-252,0.551,0.19,0.1,0.0975,0.025,0.01,0.025,,,,,,,,,0.0015,511.9342648,948.3546784,0.007095066,0.18872754,-4.00E+01,6.982936122,21.36220967
M-252,0.551,0.19,0.1,0.0975,0.025,0.01,0.025,,,,,,,,,0.0015,461.2390513,953.6178363,0.007028724,0.187536649,-3.99E+01,7.009005665,21.75768989
M-252,0.551,0.19,0.1,0.0975,0.025,0.01,0.025,,,,,,,,,0.0015,415.5020318,958.8809942,0.006959996,0.18631856,-3.97E+01,7.03162147,22.10922787
M-252,0.551,0.19,0.1,0.0975,0.025,0.01,0.025,,,,,,,,,0.0015,374.3003502,820.9089454,0.007933109,0.211159188,-4.48E+01,7.053737091,22.46076585
M-252,0.551,0.19,0.1,0.0975,0.025,0.01,0.025,,,,,,,,,0.0015,337.2345833,836.7281544,0.007911123,0.208881276,-4.42E+01,7.078046188,22.85624608
M-252,0.551,0.19,0.1,0.0975,0.025,0.01,0.025,,,,,,,,,0.0015,280.8244507,854.3050534,0.007859171,0.206226114,-4.34E+01,7.109565541,23.38355304
M-252,0.551,0.19,0.1,0.0975,0.025,0.01,0.025,,,,,,,,,0.0015,246.4217175,870.1242624,0.007787727,0.203703088,-4.28E+01,7.13256975,23.77903327
M-252,0.551,0.19,0.1,0.0975,0.025,0.01,0.025,,,,,,,,,0.0015,221.9862434,884.1857815,0.007704646,0.201338481,-4.23E+01,7.152582926,24.13057125
M-252,0.551,0.19,0.1,0.0975,0.025,0.01,0.025,,,,,,,,,0.0015,194.7624971,898.2473007,0.007603218,0.19884573,-4.17E+01,7.17220342,24.48210923
M-252,0.551,0.19,0.1,0.0975,0.025,0.01,0.025,,,,,,,,,0.0015,166.449152,914.0665097,0.007467332,0.195872365,-4.12E+01,7.193825884,24.87758945
M-252,0.551,0.19,0.1,0.0975,0.025,0.01,0.025,,,,,,,,,0.0015,146.079892,935.1587884,0.007250749,0.191598861,-4.05E+01,7.217314927,25.31701193
M-252,0.551,0.19,0.1,0.0975,0.025,0.01,0.025,,,,,,,,,0.0015,124.8437174,950.9779975,0.007062299,0.188137314,-3.99E+01,7.237993435,25.71249215
M-252,0.551,0.19,0.1,0.0975,0.025,0.01,0.025,,,,,,,,,0.0015,109.5169081,965.0395166,0.00687658,0.184857644,-3.95E+01,7.253786205,26.02008788
M-252,0.551,0.19,0.1,0.0975,0.025,0.01,0.025,,,,,,,,,0.0015,96.08607348,979.1010358,0.006674247,0.181371139,-3.90E+01,7.271534869,26.37162586
M-252,0.551,0.19,0.1,0.0975,0.025,0.01,0.025,,,,,,,,,0.0015,84.27720789,994.9202448,0.00642751,0.177180616,-3.86E+01,7.284642648,26.63527935
M-252,0.551,0.19,0.1,0.0975,0.025,0.01,0.025,,,,,,,,,0.0015,75.87488766,1012.497144,0.006130774,0.172160112,-3.81E+01,7.293286678,26.81104834
M-252,0.551,0.19,0.1,0.0975,0.025,0.01,0.025,,,,,,,,,0.0015,70.14853126,1028.316353,0.005844597,0.167280731,-3.76E+01,7.303987689,27.03075957
Udimet 500,0.5767,0.19,0.12,0.04,0.0025,0.03,0.03,,,,0.01,,,,,0.0008,482.0248579,904.4358926,0.001677499,0.413883786,-4.18E+01,7.063317482,22.61548065
Udimet 500,0.5767,0.19,0.12,0.04,0.0025,0.03,0.03,,,,0.01,,,,,0.0008,444.6164025,914.922784,0.001596012,0.411351602,-4.14E+01,7.079345301,22.87765293
Udimet 500,0.5767,0.19,0.12,0.04,0.0025,0.03,0.03,,,,0.01,,,,,0.0008,410.173853,927.1574906,0.001499659,0.40827795,-4.10E+01,7.097725413,23.1835206
Udimet 500,0.5767,0.19,0.12,0.04,0.0025,0.03,0.03,,,,0.01,,,,,0.0008,378.3415314,937.644382,0.001415876,0.405533846,-4.07E+01,7.113215304,23.44569288
Udimet 500,0.5767,0.19,0.12,0.04,0.0025,0.03,0.03,,,,0.01,,,,,0.0008,349.0330154,949.8790886,0.001316625,0.40219552,-4.03E+01,7.130988714,23.75156055
Udimet 500,0.5767,0.19,0.12,0.04,0.0025,0.03,0.03,,,,0.01,,,,,0.0008,313.3440524,962.1137953,0.00121564,0.398699682,-3.99E+01,7.148451738,24.05742821
Udimet 500,0.5767,0.19,0.12,0.04,0.0025,0.03,0.03,,,,0.01,,,,,0.0008,289.0706159,974.3485019,0.001112806,0.395035273,-3.96E+01,7.165615031,24.36329588
Udimet 500,0.5767,0.19,0.12,0.04,0.0025,0.03,0.03,,,,0.01,,,,,0.0008,259.5525746,988.3310237,0.00099288,0.390626062,-3.92E+01,7.18487616,24.71285893
Udimet 500,0.5767,0.19,0.12,0.04,0.0025,0.03,0.03,,,,0.01,,,,,0.0008,233.0130731,1000.56573,0.000885735,0.386560563,-3.88E+01,7.201430592,25.01872659
Udimet 500,0.5767,0.19,0.12,0.04,0.0025,0.03,0.03,,,,0.01,,,,,0.0008,209.1872613,1012.800437,0.000776436,0.382287758,-3.85E+01,7.217715432,25.32459426
Udimet 500,0.5767,0.19,0.12,0.04,0.0025,0.03,0.03,,,,0.01,,,,,0.0008,192.9824102,1025.035144,0.000664904,0.377793642,-3.82E+01,7.233739319,25.63046192
Udimet 500,0.5767,0.19,0.12,0.04,0.0025,0.03,0.03,,,,0.01,,,,,0.0008,173.2232673,1035.522035,0.000567475,0.373754002,-3.79E+01,7.247272634,25.89263421
Udimet 500,0.5767,0.19,0.12,0.04,0.0025,0.03,0.03,,,,0.01,,,,,0.0008,155.5110209,1047.756742,0.000451622,0.368807938,-3.76E+01,7.262833443,26.19850187
Udimet 500,0.5767,0.19,0.12,0.04,0.0025,0.03,0.03,,,,0.01,,,,,0.0008,139.6098688,1059.991448,0.000333367,0.363593984,-3.73E+01,7.278155819,26.50436954
Udimet 500,0.5767,0.19,0.12,0.04,0.0025,0.03,0.03,,,,0.01,,,,,0.0008,125.3538025,1073.97397,0.000195223,0.357282294,-3.69E+01,7.295384364,26.85393258
Udimet 500,0.5767,0.19,0.12,0.04,0.0025,0.03,0.03,,,,0.01,,,,,0.0008,109.5128077,1086.208677,7.17E-05,0.351426649,-3.66E+01,7.310219635,27.15980025
Udimet 500,0.5767,0.19,0.12,0.04,0.0025,0.03,0.03,,,,0.01,,,,,0.0008,98.31501729,1098.443383,-5.43E-05,0.34523508,-3.63E+01,7.324838033,27.46566792
