Repository: ZaifMohammed-eng/CALPHAD-modeling

File: ML_data_creep_project.csv (part 10 of 10)
System Name,NI ,CR,CO,MO,FE,AL,TI,HF,NB,TA,W,V,ZR,CU,MN,C,Stress (Mpa),Temperature,Lattice Misfit,Amount of Gamma Prime,ln(Effective Diffusivity of Gamma Phase),ln(Time to rupture(H)),LMP_K
Udimet 500,0.5767,0.19,0.12,0.04,0.0025,0.03,0.03,,,,0.01,,,,,0.0008,85.89092128,1110.67809,-0.000182912,0.338680472,-3.61E+01,7.33924581,27.77153558
Udimet 500,0.5767,0.19,0.12,0.04,0.0025,0.03,0.03,,,,0.01,,,,,0.0008,77.10849161,1122.912797,-0.000314014,0.331732161,-3.58E+01,7.353448947,28.07740325
Udimet 500,0.5767,0.19,0.12,0.04,0.0025,0.03,0.03,,,,0.01,,,,,0.0008,67.36427013,1135.147503,-0.000447665,0.324355214,-3.55E+01,7.367453177,28.38327091
Udimet 500,0.5767,0.19,0.12,0.04,0.0025,0.03,0.03,,,,0.01,,,,,0.0008,54.25093997,1150.87784,-0.000623263,0.314175541,-3.52E+01,7.38517516,28.77652934
Udimet 710,0.5513,0.18,0.148,0.03,,0.025,0.05,,,,0.015,,,,,0.0007,718.1843796,977.15,-0.003394952,0.425098783,-4.09E+01,7.169503969,21.68043217
Udimet 710,0.5513,0.18,0.148,0.03,,0.025,0.05,,,,0.015,,,,,0.0007,704.7334611,977.15,-0.003394952,0.425098783,-4.09E+01,7.169503969,21.81833608
Udimet 710,0.5513,0.18,0.148,0.03,,0.025,0.05,,,,0.015,,,,,0.0007,687.949397,977.15,-0.003394952,0.425098783,-4.09E+01,7.169503969,21.95601969
Udimet 710,0.5513,0.18,0.148,0.03,,0.025,0.05,,,,0.015,,,,,0.0007,671.1456103,977.15,-0.003394952,0.425098783,-4.09E+01,7.169503969,22.11683414
Udimet 710,0.5513,0.18,0.148,0.03,,0.025,0.05,,,,0.015,,,,,0.0007,647.6558098,977.15,-0.003394952,0.425098783,-4.09E+01,7.169503969,22.30033886
Udimet 710,0.5513,0.18,0.148,0.03,,0.025,0.05,,,,0.015,,,,,0.0007,624.1462865,977.15,-0.003394952,0.425098783,-4.09E+01,7.169503969,22.50697442
Udimet 710,0.5513,0.18,0.148,0.03,,0.025,0.05,,,,0.015,,,,,0.0007,603.9896315,977.15,-0.003394952,0.425098783,-4.09E+01,7.169503969,22.69069943
Udimet 710,0.5513,0.18,0.148,0.03,,0.025,0.05,,,,0.015,,,,,0.0007,587.1858447,977.15,-0.003394952,0.425098783,-4.09E+01,7.169503969,22.85151388
Udimet 710,0.5513,0.18,0.148,0.03,,0.025,0.05,,,,0.015,,,,,0.0007,567.0489124,977.15,-0.003394952,0.425098783,-4.09E+01,7.169503969,23.01210804
Udimet 710,0.5513,0.18,0.148,0.03,,0.025,0.05,,,,0.015,,,,,0.0007,550.2451257,977.15,-0.003394952,0.425098783,-4.09E+01,7.169503969,23.1729225
Udimet 710,0.5513,0.18,0.148,0.03,,0.025,0.05,,,,0.015,,,,,0.0007,526.7553251,977.15,-0.003394952,0.425098783,-4.09E+01,7.169503969,23.35642721
Udimet 500,0.5767,0.19,0.12,0.04,0.0025,0.03,0.03,,,,0.01,,,,,0.0008,692.367294,977.15,0.001088987,0.39417128,-3.95E+01,7.169503969,20.68404343
Udimet 500,0.5767,0.19,0.12,0.04,0.0025,0.03,0.03,,,,0.01,,,,,0.0008,678.955821,977.15,0.001088987,0.39417128,-3.95E+01,7.169503969,20.77568564
Udimet 500,0.5767,0.19,0.12,0.04,0.0025,0.03,0.03,,,,0.01,,,,,0.0008,662.1520343,977.15,0.001088987,0.39417128,-3.95E+01,7.169503969,20.93650009
Udimet 500,0.5767,0.19,0.12,0.04,0.0025,0.03,0.03,,,,0.01,,,,,0.0008,638.6622337,977.15,0.001088987,0.39417128,-3.95E+01,7.169503969,21.12000481
Udimet 500,0.5767,0.19,0.12,0.04,0.0025,0.03,0.03,,,,0.01,,,,,0.0008,611.819565,977.15,0.001088987,0.39417128,-3.95E+01,7.169503969,21.32642008
Udimet 500,0.5767,0.19,0.12,0.04,0.0025,0.03,0.03,,,,0.01,,,,,0.0008,588.2903189,977.15,0.001088987,0.39417128,-3.95E+01,7.169503969,21.55618648
Udimet 500,0.5767,0.19,0.12,0.04,0.0025,0.03,0.03,,,,0.01,,,,,0.0008,564.8005184,977.15,0.001088987,0.39417128,-3.95E+01,7.169503969,21.7396912
Udimet 500,0.5767,0.19,0.12,0.04,0.0025,0.03,0.03,,,,0.01,,,,,0.0008,544.6438634,977.15,0.001088987,0.39417128,-3.95E+01,7.169503969,21.92341621
Udimet 500,0.5767,0.19,0.12,0.04,0.0025,0.03,0.03,,,,0.01,,,,,0.0008,524.4872084,977.15,0.001088987,0.39417128,-3.95E+01,7.169503969,22.10714121
Udimet 500,0.5767,0.19,0.12,0.04,0.0025,0.03,0.03,,,,0.01,,,,,0.0008,490.9388031,977.15,0.001088987,0.39417128,-3.95E+01,7.169503969,22.35937759
Udimet 500,0.5767,0.19,0.12,0.04,0.0025,0.03,0.03,,,,0.01,,,,,0.0008,464.0764116,977.15,0.001088987,0.39417128,-3.95E+01,7.169503969,22.5889237
Udimet 500,0.5767,0.19,0.12,0.04,0.0025,0.03,0.03,,,,0.01,,,,,0.0008,440.5668883,977.15,0.001088987,0.39417128,-3.95E+01,7.169503969,22.79555926
Udimet 710,0.5513,0.18,0.148,0.03,,0.025,0.05,,,,0.015,,,,,0.0007,629.8461625,977.15,-0.003394952,0.425098783,-4.09E+01,7.169503969,19.73149314
Udimet 710,0.5513,0.18,0.148,0.03,,0.025,0.05,,,,0.015,,,,,0.0007,629.727826,977.15,-0.003394952,0.425098783,-4.09E+01,7.169503969,19.87027822
Udimet 710,0.5513,0.18,0.148,0.03,,0.025,0.05,,,,0.015,,,,,0.0007,561.8026598,977.15,-0.003394952,0.425098783,-4.09E+01,7.169503969,21.34624652
Udimet 710,0.5513,0.18,0.148,0.03,,0.025,0.05,,,,0.015,,,,,0.0007,493.6605432,977.15,-0.003394952,0.425098783,-4.09E+01,7.169503969,23.07665412
Udimet 500,0.5767,0.19,0.12,0.04,0.0025,0.03,0.03,,,,0.01,,,,,0.0008,504.1333258,977.15,0.001088987,0.39417128,-3.95E+01,7.169503969,18.61284135
Udimet 500,0.5767,0.19,0.12,0.04,0.0025,0.03,0.03,,,,0.01,,,,,0.0008,458.1595853,977.15,0.001088987,0.39417128,-3.95E+01,7.169503969,21.70951095
Udimet 500,0.5767,0.19,0.12,0.04,0.0025,0.03,0.03,,,,0.01,,,,,0.0008,420.8835794,977.15,0.001088987,0.39417128,-3.95E+01,7.169503969,22.42414396
Udimet 720,0.57395,0.16,0.148,0.03,,0.025,0.05,,,,0.0125,,0.0004,,,0.00015,104.5189076,977.15,0.00366754,0.451590351,-3.94E+01,7.169503969,22.47866667
Udimet 720,0.57395,0.16,0.148,0.03,,0.025,0.05,,,,0.0125,,0.0004,,,0.00015,102.9978992,977.15,0.00366754,0.451590351,-3.94E+01,7.169503969,22.60897778
Udimet 720,0.57395,0.16,0.148,0.03,,0.025,0.05,,,,0.0125,,0.0004,,,0.00015,101.4789916,977.15,0.00366754,0.451590351,-3.94E+01,7.169503969,22.70671111
Udimet 720,0.57395,0.16,0.148,0.03,,0.025,0.05,,,,0.0125,,0.0004,,,0.00015,99.95798319,977.15,0.00366754,0.451590351,-3.94E+01,7.169503969,22.83702222
Udimet 720,0.57395,0.16,0.148,0.03,,0.025,0.05,,,,0.0125,,0.0004,,,0.00015,98.18697479,977.15,0.00366754,0.451590351,-3.94E+01,7.169503969,22.93475556
Udimet 720,0.57395,0.16,0.148,0.03,,0.025,0.05,,,,0.0125,,0.0004,,,0.00015,96.41386555,977.15,0.00366754,0.451590351,-3.94E+01,7.169503969,23.06506667
Udimet 720,0.57395,0.16,0.148,0.03,,0.025,0.05,,,,0.0125,,0.0004,,,0.00015,94.38865546,977.15,0.00366754,0.451590351,-3.94E+01,7.169503969,23.19537778
Udimet 720,0.57395,0.16,0.148,0.03,,0.025,0.05,,,,0.0125,,0.0004,,,0.00015,92.61344538,977.15,0.00366754,0.451590351,-3.94E+01,7.169503969,23.35826667
Udimet 720,0.57395,0.16,0.148,0.03,,0.025,0.05,,,,0.0125,,0.0004,,,0.00015,90.58823529,977.15,0.00366754,0.451590351,-3.94E+01,7.169503969,23.48857778
Udimet 720,0.57395,0.16,0.148,0.03,,0.025,0.05,,,,0.0125,,0.0004,,,0.00015,88.81722689,977.15,0.00366754,0.451590351,-3.94E+01,7.169503969,23.58631111
Udimet 720,0.57395,0.16,0.148,0.03,,0.025,0.05,,,,0.0125,,0.0004,,,0.00015,87.29621849,977.15,0.00366754,0.451590351,-3.94E+01,7.169503969,23.71662222
Udimet 720,0.57395,0.16,0.148,0.03,,0.025,0.05,,,,0.0125,,0.0004,,,0.00015,86.03151261,977.15,0.00366754,0.451590351,-3.94E+01,7.169503969,23.78177778
Udimet 720,0.57395,0.16,0.148,0.03,,0.025,0.05,,,,0.0125,,0.0004,,,0.00015,84.25840336,977.15,0.00366754,0.451590351,-3.94E+01,7.169503969,23.91208889
Udimet 720,0.57395,0.16,0.148,0.03,,0.025,0.05,,,,0.0125,,0.0004,,,0.00015,82.23109244,977.15,0.00366754,0.451590351,-3.94E+01,7.169503969,24.07497778
Udimet 720,0.57395,0.16,0.148,0.03,,0.025,0.05,,,,0.0125,,0.0004,,,0.00015,80.45798319,977.15,0.00366754,0.451590351,-3.94E+01,7.169503969,24.20528889
Udimet 720,0.57395,0.16,0.148,0.03,,0.025,0.05,,,,0.0125,,0.0004,,,0.00015,78.43067227,977.15,0.00366754,0.451590351,-3.94E+01,7.169503969,24.36817778
Udimet 720,0.57395,0.16,0.148,0.03,,0.025,0.05,,,,0.0125,,0.0004,,,0.00015,76.40546218,977.15,0.00366754,0.451590351,-3.94E+01,7.169503969,24.49848889
Udimet 720,0.57395,0.16,0.148,0.03,,0.025,0.05,,,,0.0125,,0.0004,,,0.00015,73.6197479,977.15,0.00366754,0.451590351,-3.94E+01,7.169503969,24.69395556
Udimet 710,0.5513,0.18,0.148,0.03,,0.025,0.05,,,,0.015,,,,,0.0007,104.2836134,977.15,-0.003394952,0.425098783,-4.09E+01,7.169503969,22.21804444
Udimet 710,0.5513,0.18,0.148,0.03,,0.025,0.05,,,,0.015,,,,,0.0007,102.5084034,977.15,-0.003394952,0.425098783,-4.09E+01,7.169503969,22.38093333
Udimet 710,0.5513,0.18,0.148,0.03,,0.025,0.05,,,,0.015,,,,,0.0007,100.2268908,977.15,-0.003394952,0.425098783,-4.09E+01,7.169503969,22.5764
Udimet 710,0.5513,0.18,0.148,0.03,,0.025,0.05,,,,0.015,,,,,0.0007,97.94747899,977.15,-0.003394952,0.425098783,-4.09E+01,7.169503969,22.73928889
Udimet 710,0.5513,0.18,0.148,0.03,,0.025,0.05,,,,0.015,,,,,0.0007,96.68067227,977.15,-0.003394952,0.425098783,-4.09E+01,7.169503969,22.83702222
Udimet 710,0.5513,0.18,0.148,0.03,,0.025,0.05,,,,0.015,,,,,0.0007,94.6512605,977.15,-0.003394952,0.425098783,-4.09E+01,7.169503969,23.03248889
Udimet 710,0.5513,0.18,0.148,0.03,,0.025,0.05,,,,0.015,,,,,0.0007,92.37184874,977.15,-0.003394952,0.425098783,-4.09E+01,7.169503969,23.19537778
Udimet 710,0.5513,0.18,0.148,0.03,,0.025,0.05,,,,0.015,,,,,0.0007,90.59663866,977.15,-0.003394952,0.425098783,-4.09E+01,7.169503969,23.35826667
Udimet 710,0.5513,0.18,0.148,0.03,,0.025,0.05,,,,0.015,,,,,0.0007,88.31512605,977.15,-0.003394952,0.425098783,-4.09E+01,7.169503969,23.55373333
Udimet 710,0.5513,0.18,0.148,0.03,,0.025,0.05,,,,0.015,,,,,0.0007,86.03571429,977.15,-0.003394952,0.425098783,-4.09E+01,7.169503969,23.71662222
Udimet 710,0.5513,0.18,0.148,0.03,,0.025,0.05,,,,0.015,,,,,0.0007,84.00630252,977.15,-0.003394952,0.425098783,-4.09E+01,7.169503969,23.91208889
Udimet 710,0.5513,0.18,0.148,0.03,,0.025,0.05,,,,0.015,,,,,0.0007,82.23109244,977.15,-0.003394952,0.425098783,-4.09E+01,7.169503969,24.07497778
Udimet 710,0.5513,0.18,0.148,0.03,,0.025,0.05,,,,0.015,,,,,0.0007,80.45798319,977.15,-0.003394952,0.425098783,-4.09E+01,7.169503969,24.20528889
Udimet 710,0.5513,0.18,0.148,0.03,,0.025,0.05,,,,0.015,,,,,0.0007,78.43067227,977.15,-0.003394952,0.425098783,-4.09E+01,7.169503969,24.36817778
Udimet 710,0.5513,0.18,0.148,0.03,,0.025,0.05,,,,0.015,,,,,0.0007,76.40336134,977.15,-0.003394952,0.425098783,-4.09E+01,7.169503969,24.53106667
Udimet 710,0.5513,0.18,0.148,0.03,,0.025,0.05,,,,0.015,,,,,0.0007,74.62815126,977.15,-0.003394952,0.425098783,-4.09E+01,7.169503969,24.69395556
Udimet 720,0.57395,0.16,0.148,0.03,,0.025,0.05,,,,0.0125,,0.0004,,,0.00015,89.62815126,977.15,0.00366754,0.451590351,-3.94E+01,7.169503969,22.73928889
Udimet 720,0.57395,0.16,0.148,0.03,,0.025,0.05,,,,0.0125,,0.0004,,,0.00015,84.79621849,977.15,0.00366754,0.451590351,-3.94E+01,7.169503969,23.39084444
Udimet 720,0.57395,0.16,0.148,0.03,,0.025,0.05,,,,0.0125,,0.0004,,,0.00015,79.7289916,977.15,0.00366754,0.451590351,-3.94E+01,7.169503969,23.78177778
Udimet 720,0.57395,0.16,0.148,0.03,,0.025,0.05,,,,0.0125,,0.0004,,,0.00015,74.91176471,977.15,0.00366754,0.451590351,-3.94E+01,7.169503969,24.20528889
Udimet 710,0.5513,0.18,0.148,0.03,,0.025,0.05,,,,0.015,,,,,0.0007,90.07352941,977.15,-0.003394952,0.425098783,-4.09E+01,7.169503969,19.74213333
Udimet 710,0.5513,0.18,0.148,0.03,,0.025,0.05,,,,0.015,,,,,0.0007,79.8487395,977.15,-0.003394952,0.425098783,-4.09E+01,7.169503969,21.92484444
Udimet 710,0.5513,0.18,0.148,0.03,,0.025,0.05,,,,0.015,,,,,0.0007,70.1197479,977.15,-0.003394952,0.425098783,-4.09E+01,7.169503969,24.23786667
Nimonic 120,0.6376,0.125,0.1,0.057,,0.045,0.035,,,,,,,,,0.0004,104.0009547,1224.63914,-0.00275961,0.447727582,-3.32E+01,7.464326696,26.94609442
Nimonic 120,0.6376,0.125,0.1,0.057,,0.045,0.035,,,,,,,,,0.0004,89.69943336,1241.286299,-0.002622516,0.433640053,-3.29E+01,7.481355872,27.3123319
Nimonic 120,0.6376,0.125,0.1,0.057,,0.045,0.035,,,,,,,,,0.0004,78.80259377,1253.836695,-0.002519035,0.422137398,-3.26E+01,7.494005237,27.58844063
Nimonic 120,0.6376,0.125,0.1,0.057,,0.045,0.035,,,,,,,,,0.0004,69.22952077,1266.387092,-0.002415602,0.409758491,-3.23E+01,7.506496592,27.86454936
Nimonic 115,0.5636,0.15,0.143,0.04,0.005,0.05,0.04,,,,,,0.0008,0.001,0.005,0.0016,315.2821916,1087.690252,0.001502359,0.248482765,-3.76E+01,7.31200128,23.93321888
Nimonic 115,0.5636,0.15,0.143,0.04,0.005,0.05,0.04,,,,,,0.0008,0.001,0.005,0.0016,282.2141264,1104.207355,0.001616073,0.263046297,-3.72E+01,7.331651642,24.29659514
Nimonic 115,0.5636,0.15,0.143,0.04,0.005,0.05,0.04,,,,,,0.0008,0.001,0.005,0.0016,247.9674007,1120.789485,0.001737079,0.279207079,-3.68E+01,7.35099844,24.661402
Nimonic 115,0.5636,0.15,0.143,0.04,0.005,0.05,0.04,,,,,,0.0008,0.001,0.005,0.0016,213.8685688,1137.436643,0.00186634,0.297181646,-3.64E+01,7.370051758,25.02763948
Nimonic 115,0.5636,0.15,0.143,0.04,0.005,0.05,0.04,,,,,,0.0008,0.001,0.005,0.0016,181.0926806,1158.180563,0.002039781,0.322373702,-3.60E+01,7.393296949,25.48400572
Nimonic 115,0.5636,0.15,0.143,0.04,0.005,0.05,0.04,,,,,,0.0008,0.001,0.005,0.0016,156.1666316,1170.795988,0.00215276,0.339401363,-3.57E+01,7.407173755,25.76154506
Nimonic 115,0.5636,0.15,0.143,0.04,0.005,0.05,0.04,,,,,,0.0008,0.001,0.005,0.0016,134.6916324,1187.443146,0.002311508,0.364095281,-3.54E+01,7.425195575,26.12778255
Nimonic 115,0.5636,0.15,0.143,0.04,0.005,0.05,0.04,,,,,,0.0008,0.001,0.005,0.0016,118.3467831,1204.025276,0.00248165,0.391500043,-3.50E+01,7.442829806,26.49258941
Nimonic 115,0.5636,0.15,0.143,0.04,0.005,0.05,0.04,,,,,,0.0008,0.001,0.005,0.0016,102.0572361,1216.640701,0.002619889,0.414444782,-3.48E+01,7.456040409,26.77012876
Nimonic 115,0.5636,0.15,0.143,0.04,0.005,0.05,0.04,,,,,,0.0008,0.001,0.005,0.0016,88.00982317,1229.256126,0.00276637,0.439397189,-3.45E+01,7.469078766,27.0476681
Nimonic 115,0.5636,0.15,0.143,0.04,0.005,0.05,0.04,,,,,,0.0008,0.001,0.005,0.0016,75.90729614,1245.903284,0.002947293,0.474180163,-3.42E+01,7.48602789,27.41390558
Nimonic 115,0.5636,0.15,0.143,0.04,0.005,0.05,0.04,,,,,,0.0008,0.001,0.005,0.0016,65.45922625,1258.518709,-0.002802016,0.481316501,-3.31E+01,7.49868349,27.69144492
Nimonic 115,0.5636,0.15,0.143,0.04,0.005,0.05,0.04,,,,,,0.0008,0.001,0.005,0.0016,57.50712821,1271.069105,-0.002661068,0.469878467,-3.28E+01,7.511116905,27.96755365
Nimonic 80A,0.7375,0.195,0.01,,0.015,0.014,0.023,,,,,,,,0.005,0.0005,789.7978222,814.3127,0.007943608,0.21825878,-4.39E+01,6.913829652,17.91891273
Nimonic 80A,0.7375,0.195,0.01,,0.015,0.014,0.023,,,,,,,,0.005,0.0005,720.3171172,834.796508,0.007995755,0.214721393,-4.31E+01,6.949821665,18.36955651
Nimonic 80A,0.7375,0.195,0.01,,0.015,0.014,0.023,,,,,,,,0.005,0.0005,656.9488225,855.280316,0.008032228,0.210923845,-4.22E+01,6.984563131,18.82020029
Nimonic 80A,0.7375,0.195,0.01,,0.015,0.014,0.023,,,,,,,,0.005,0.0005,588.2215112,879.8608857,0.008055887,0.205945642,-4.13E+01,7.024719841,19.36097282
Nimonic 80A,0.7375,0.195,0.01,,0.015,0.014,0.023,,,,,,,,0.005,0.0005,526.6053157,900.4097217,0.008059034,0.201359598,-4.05E+01,7.057095119,19.81304721
Nimonic 80A,0.7375,0.195,0.01,,0.015,0.014,0.023,,,,,,,,0.005,0.0005,454.3260805,925.1203472,0.008042757,0.195229754,-3.97E+01,7.094688374,20.35668097
Nimonic 80A,0.7375,0.195,0.01,,0.015,0.014,0.023,,,,,,,,0.005,0.0005,399.2533206,945.7342112,0.008012284,0.189510794,-3.90E+01,7.125002747,20.81018598
Nimonic 80A,0.7375,0.195,0.01,,0.015,0.014,0.023,,,,,,,,0.005,0.0005,344.453789,970.4448368,0.007955246,0.181797369,-3.83E+01,7.160170761,21.35381974
Nimonic 80A,0.7375,0.195,0.01,,0.015,0.014,0.023,,,,,,,,0.005,0.0005,297.086789,987.0919951,0.007904059,0.175992392,-3.78E+01,7.183184282,21.72005722
Nimonic 80A,0.7375,0.195,0.01,,0.015,0.014,0.023,,,,,,,,0.005,0.0005,246.9299718,1007.900943,0.007825464,0.167943343,-3.72E+01,7.211225828,22.17785408
Nimonic 80A,0.7375,0.195,0.01,,0.015,0.014,0.023,,,,,,,,0.005,0.0005,212.9738002,1024.548101,0.007750806,0.160788605,-3.68E+01,7.23310632,22.54409156
Nimonic 80A,0.7375,0.195,0.01,,0.015,0.014,0.023,,,,,,,,0.005,0.0005,177.0176811,1045.357049,0.007642663,0.150828272,-3.62E+01,7.259800404,23.00188841
Nimonic 80A,0.7375,0.195,0.01,,0.015,0.014,0.023,,,,,,,,0.005,0.0005,149.8668411,1062.069235,0.007543855,0.14190779,-3.58E+01,7.280734814,23.36955651
Nimonic 80A,0.7375,0.195,0.01,,0.015,0.014,0.023,,,,,,,,0.005,0.0005,129.2387947,1074.68466,0.007462216,0.134568061,-3.55E+01,7.296252163,23.64709585
Nimonic 80A,0.7375,0.195,0.01,,0.015,0.014,0.023,,,,,,,,0.005,0.0005,109.4162447,1091.396846,0.007344753,0.12395729,-3.51E+01,7.316444732,24.01476395
Nimonic 90,0.5714,0.195,0.18,,0.015,0.014,0.024,,,,,,,,,0.0006,392.3785819,978.0531083,0.006660058,0.194384251,-3.80E+01,7.170754415,21.52120172
Nimonic 90,0.5714,0.195,0.18,,0.015,0.014,0.024,,,,,,,,,0.0006,332.2455918,998.7970282,0.006668053,0.187537268,-3.74E+01,7.199054291,21.97756795
Nimonic 90,0.5714,0.195,0.18,,0.015,0.014,0.024,,,,,,,,,0.0006,286.5573821,1015.444187,0.00666711,0.181500366,-3.69E+01,7.221199784,22.34380544
Nimonic 90,0.5714,0.195,0.18,,0.015,0.014,0.024,,,,,,,,,0.0006,251.7459044,1027.994583,0.006598529,0.177245717,-3.66E+01,7.237577057,22.61991416
Nimonic 90,0.5714,0.195,0.18,,0.015,0.014,0.024,,,,,,,,,0.0006,217.1274777,1044.641741,0.006571715,0.170456758,-3.62E+01,7.258894523,22.98615165
Nimonic 90,0.5714,0.195,0.18,,0.015,0.014,0.024,,,,,,,,,0.0006,180.4430778,1061.418956,0.006558542,0.162741545,-3.59E+01,7.279928388,23.35525036
Nimonic 90,0.5714,0.195,0.18,,0.015,0.014,0.024,,,,,,,,,0.0006,152.7668531,1078.131142,0.006538139,0.154323106,-3.55E+01,7.300449894,23.72291845
Nimonic 90,0.5714,0.195,0.18,,0.015,0.014,0.024,,,,,,,,,0.0006,131.7593689,1094.7783,0.006510164,0.14512933,-3.51E+01,7.320481257,24.08915594
Nimonic 90,0.5714,0.195,0.18,,0.015,0.014,0.024,,,,,,,,,0.0006,111.5335137,1107.458753,0.006483467,0.137529438,-3.49E+01,7.335474748,24.36812589
Nimonic 90,0.5714,0.195,0.18,,0.015,0.014,0.024,,,,,,,,,0.0006,96.18176222,1120.074177,0.006258678,0.115373588,-3.46E+01,7.350171552,24.64566524
Nimonic 90,0.5714,0.195,0.18,,0.015,0.014,0.024,,,,,,,,,0.0006,82.94306416,1132.689602,0.006226964,0.106458235,-3.45E+01,7.364655484,24.92320458
Nimonic 90,0.5714,0.195,0.18,,0.015,0.014,0.024,,,,,,,,,0.0006,68.91924107,1145.435083,0.006188877,0.096765753,-3.43E+01,7.379078755,25.20360515
DS.MAR M-200,0.57881,0.098,0.1108,,,0.0523,0.021,,0.0102,,0.1282,,0.00047,,,0.00022,717.05504,1038.997953,0.003273334,0.202296632,-3.83E+01,7.251718187,22.8619883
DS.MAR M-200,0.57881,0.098,0.1108,,,0.0523,0.021,,0.0102,,0.1282,,0.00047,,,0.00022,668.79172,1056.541813,0.003165343,0.208693358,-3.79E+01,7.273859313,23.24795322
DS.MAR M-200,0.57881,0.098,0.1108,,,0.0523,0.021,,0.0102,,0.1282,,0.00047,,,0.00022,634.31792,1071.161696,0.003070819,0.214451041,-3.75E+01,7.291942989,23.56959064
DS.MAR M-200,0.57881,0.098,0.1108,,,0.0523,0.021,,0.0102,,0.1282,,0.00047,,,0.00022,592.94936,1088.705556,0.002952755,0.221955007,-3.70E+01,7.313220387,23.95555556
DS.MAR M-200,0.57881,0.098,0.1108,,,0.0523,0.021,,0.0102,,0.1282,,0.00047,,,0.00022,551.5808,1103.325439,0.002851206,0.228777322,-3.66E+01,7.33061213,24.27719298
DS.MAR M-200,0.57881,0.098,0.1108,,,0.0523,0.021,,0.0102,,0.1282,,0.00047,,,0.00022,503.31748,1120.869298,0.00272653,0.237752932,-3.62E+01,7.351090661,24.66315789
DS.MAR M-200,0.57881,0.098,0.1108,,,0.0523,0.021,,0.0102,,0.1282,,0.00047,,,0.00022,461.94892,1141.337135,0.00257873,0.249488931,-3.57E+01,7.374464012,25.11345029
DS.MAR M-200,0.57881,0.098,0.1108,,,0.0523,0.021,,0.0102,,0.1282,,0.00047,,,0.00022,427.47512,1155.957018,0.002472675,0.258837772,-3.54E+01,7.39083099,25.43508772
DS.MAR M-200,0.57881,0.098,0.1108,,,0.0523,0.021,,0.0102,,0.1282,,0.00047,,,0.00022,386.10656,1173.500877,0.002346061,0.271285091,-3.50E+01,7.410124193,25.82105263
DS.MAR M-200,0.57881,0.098,0.1108,,,0.0523,0.021,,0.0102,,0.1282,,0.00047,,,0.00022,337.84324,1193.968713,0.002200841,0.287764914,-3.45E+01,7.43217233,26.27134503
DS.MAR M-200,0.57881,0.098,0.1108,,,0.0523,0.021,,0.0102,,0.1282,,0.00047,,,0.00022,303.36944,1211.512573,0.002079863,0.303843382,-3.41E+01,7.450691378,26.65730994
DS.MAR M-200,0.57881,0.098,0.1108,,,0.0523,0.021,,0.0102,,0.1282,,0.00047,,,0.00022,255.10612,1231.980409,0.002048006,0.329561494,-3.37E+01,7.4718722,27.10760234
DS.MAR M-200,0.57881,0.098,0.1108,,,0.0523,0.021,,0.0102,,0.1282,,0.00047,,,0.00022,227.52708,1249.524269,0.001964755,0.351177469,-3.35E+01,7.489676824,27.49356725
DS.MAR M-200,0.57881,0.098,0.1108,,,0.0523,0.021,,0.0102,,0.1282,,0.00047,,,0.00022,193.05328,1269.992105,0.001854682,0.378679947,-3.32E+01,7.510055987,27.94385965
DS.MAR M-200,0.57881,0.098,0.1108,,,0.0523,0.021,,0.0102,,0.1282,,0.00047,,,0.00022,165.47424,1290.459942,0.001758867,0.410542005,-3.29E+01,7.53002812,28.39415205
DS.MAR M-200,0.57881,0.098,0.1108,,,0.0523,0.021,,0.0102,,0.1282,,0.00047,,,0.00022,137.8952,1310.927778,0.001679059,0.447544195,-3.26E+01,7.549609165,28.84444444
MAR M-200,0.57881,0.098,0.1108,,,0.0523,0.021,,0.0102,,0.1282,,0.00047,,,0.00022,620.5284,1033.15,0.003271684,0.199965228,-3.85E+01,7.244227516,22.73333333
MAR M-200,0.57881,0.098,0.1108,,,0.0523,0.021,,0.0102,,0.1282,,0.00047,,,0.00022,586.0546,1050.69386,0.003202036,0.206502786,-3.80E+01,7.266533273,23.11929825
MAR M-200,0.57881,0.098,0.1108,,,0.0523,0.021,,0.0102,,0.1282,,0.00047,,,0.00022,544.68604,1071.161696,0.003070819,0.214451041,-3.75E+01,7.291942989,23.56959064
MAR M-200,0.57881,0.098,0.1108,,,0.0523,0.021,,0.0102,,0.1282,,0.00047,,,0.00022,489.52796,1094.553509,0.00291244,0.224617551,-3.69E+01,7.320213423,24.08421053
MAR M-200,0.57881,0.098,0.1108,,,0.0523,0.021,,0.0102,,0.1282,,0.00047,,,0.00022,434.36988,1120.869298,0.00272653,0.237752932,-3.62E+01,7.351090661,24.66315789
MAR M-200,0.57881,0.098,0.1108,,,0.0523,0.021,,0.0102,,0.1282,,0.00047,,,0.00022,386.10656,1144.261111,0.00255752,0.251290072,-3.56E+01,7.377758908,25.17777778
MAR M-200,0.57881,0.098,0.1108,,,0.0523,0.021,,0.0102,,0.1282,,0.00047,,,0.00022,344.738,1164.728947,0.002409208,0.264882945,-3.52E+01,7.400524119,25.62807018
MAR M-200,0.57881,0.098,0.1108,,,0.0523,0.021,,0.0102,,0.1282,,0.00047,,,0.00022,303.36944,1185.196784,0.002262636,0.280422892,-3.47E+01,7.42278259,26.07836257
MAR M-200,0.57881,0.098,0.1108,,,0.0523,0.021,,0.0102,,0.1282,,0.00047,,,0.00022,255.10612,1211.512573,0.002079863,0.303843382,-3.41E+01,7.450691378,26.65730994
MAR M-200,0.57881,0.098,0.1108,,,0.0523,0.021,,0.0102,,0.1282,,0.00047,,,0.00022,206.8428,1240.752339,0.002015832,0.340560277,-3.36E+01,7.480814137,27.3005848
MAR M-200,0.57881,0.098,0.1108,,,0.0523,0.021,,0.0102,,0.1282,,0.00047,,,0.00022,172.369,1269.992105,0.001854682,0.378679947,-3.32E+01,7.510055987,27.94385965
MAR M-200,0.57881,0.098,0.1108,,,0.0523,0.021,,0.0102,,0.1282,,0.00047,,,0.00022,151.68472,1290.459942,0.001758867,0.410542005,-3.29E+01,7.53002812,28.39415205
MAR M-200,0.57881,0.098,0.1108,,,0.0523,0.021,,0.0102,,0.1282,,0.00047,,,0.00022,124.10568,1308.003801,0.001689416,0.441909554,-3.27E+01,7.546835238,28.78011696
Udimet 700,0.5353,0.15,0.185,0.05,,0.044,0.035,,,,,,,,,0.0007,537.79128,1038.997953,0.000754469,0.302235643,-3.85E+01,7.251718187,22.8619883
Udimet 700,0.5353,0.15,0.185,0.05,,0.044,0.035,,,,,,,,,0.0007,496.42272,1056.541813,0.000926473,0.316676786,-3.81E+01,7.273859313,23.24795322
Udimet 700,0.5353,0.15,0.185,0.05,,0.044,0.035,,,,,,,,,0.0007,448.1594,1074.085673,0.001101861,0.332587005,-3.77E+01,7.29552081,23.63391813
Udimet 700,0.5353,0.15,0.185,0.05,,0.044,0.035,,,,,,,,,0.0007,399.89608,1091.629532,0.001281622,0.350136119,-3.72E+01,7.316723018,24.01988304
Udimet 700,0.5353,0.15,0.185,0.05,,0.044,0.035,,,,,,,,,0.0007,358.52752,1109.173392,0.001466733,0.369510522,-3.68E+01,7.337485009,24.40584795
Udimet 700,0.5353,0.15,0.185,0.05,,0.044,0.035,,,,,,,,,0.0007,317.15896,1132.565205,0.0017235,0.398537814,-3.63E+01,7.364513681,24.92046784
Udimet 700,0.5353,0.15,0.185,0.05,,0.044,0.035,,,,,,,,,0.0007,268.89564,1155.957018,0.001993581,0.431712575,-3.58E+01,7.39083099,25.43508772
Udimet 700,0.5353,0.15,0.185,0.05,,0.044,0.035,,,,,,,,,0.0007,241.3166,1176.424854,0.002242369,0.464619624,-3.54E+01,7.413303846,25.88538012
Udimet 700,0.5353,0.15,0.185,0.05,,0.044,0.035,,,,,,,,,0.0007,206.8428,1193.968713,-0.002465849,0.45763454,-3.41E+01,7.43217233,26.27134503
Udimet 700,0.5353,0.15,0.185,0.05,,0.044,0.035,,,,,,,,,0.0007,172.369,1214.43655,-0.002739543,0.434615694,-3.37E+01,7.453744815,26.72163743
Udimet 700,0.5353,0.15,0.185,0.05,,0.044,0.035,,,,,,,,,0.0007,144.78996,1234.904386,-0.002881767,0.410881443,-3.33E+01,7.474861739,27.17192982
Udimet 700,0.5353,0.15,0.185,0.05,,0.044,0.035,,,,,,,,,0.0007,110.31616,1258.296199,-0.002622009,0.387831519,-3.29E+01,7.498461654,27.68654971
Udimet 700,0.5353,0.15,0.185,0.05,,0.044,0.035,,,,,,,,,0.0007,82.73712,1281.688012,-0.002371422,0.361601077,-3.24E+01,7.52151743,28.20116959
Udimet 700,0.5353,0.15,0.185,0.05,,0.044,0.035,,,,,,,,,0.0007,48.26332,1310.927778,-0.002195374,0.295390921,-3.20E+01,7.549609165,28.84444444
MAR M200 (DS),0.57881,0.098,0.1108,,,0.0523,0.021,,0.0102,,0.1282,,0.00047,,,0.00022,724.1666667,1033.30625,0.003271831,0.200027994,-3.85E+01,7.244428388,22.73677083
MAR M200 (DS),0.57881,0.098,0.1108,,,0.0523,0.021,,0.0102,,0.1282,,0.00047,,,0.00022,578.3333333,1089.55625,0.002946918,0.22233704,-3.70E+01,7.3142407,23.97427083
MAR M200 (DS),0.57881,0.098,0.1108,,,0.0523,0.021,,0.0102,,0.1282,,0.00047,,,0.00022,450,1143.4625,0.002563314,0.250794846,-3.57E+01,7.376860067,25.16020833
MAR M200 (DS),0.57881,0.098,0.1108,,,0.0523,0.021,,0.0102,,0.1282,,0.00047,,,0.00022,277.9166667,1199.7125,0.002160817,0.292816078,-3.44E+01,7.43827323,26.39770833
MAR M200 (DS),0.57881,0.098,0.1108,,,0.0523,0.021,,0.0102,,0.1282,,0.00047,,,0.00022,202.0833333,1255.9625,0.001928705,0.359400115,-3.34E+01,7.496132048,27.63520833
MAR M200 (DS),0.57881,0.098,0.1108,,,0.0523,0.021,,0.0102,,0.1282,,0.00047,,,0.00022,137.9166667,1312.2125,0.001674622,0.450058929,-3.26E+01,7.55082553,28.87270833
MAR M200 (DS),0.57881,0.098,0.1108,,,0.0523,0.021,,0.0102,,0.1282,,0.00047,,,0.00022,91.25,1366.11875,-0.001556889,0.388584488,-3.17E+01,7.600574281,30.05864583
IN 100,0.6059,0.1,0.15,0.03,,0.055,0.047,,,,,0.01,0.0006,,,0.0015,627.9166667,1035.65,0.001901078,0.22774223,-3.92E+01,7.247436647,22.78833333
IN 100,0.6059,0.1,0.15,0.03,,0.055,0.047,,,,,0.01,0.0006,,,0.0015,502.5,1089.55625,0.002401677,0.259816544,-3.78E+01,7.3142407,23.97427083
IN 100,0.6059,0.1,0.15,0.03,,0.055,0.047,,,,,0.01,0.0006,,,0.0015,380,1143.4625,0.002522646,0.292617016,-3.64E+01,7.376860067,25.16020833
IN 100,0.6059,0.1,0.15,0.03,,0.055,0.047,,,,,0.01,0.0006,,,0.0015,263.3333333,1199.7125,0.002019263,0.318458224,-3.50E+01,7.43827323,26.39770833
IN 100,0.6059,0.1,0.15,0.03,,0.055,0.047,,,,,0.01,0.0006,,,0.0015,172.9166667,1255.9625,0.001517368,0.352854295,-3.37E+01,7.496132048,27.63520833
IN 100,0.6059,0.1,0.15,0.03,,0.055,0.047,,,,,0.01,0.0006,,,0.0015,111.6666667,1312.2125,0.001699692,0.464451877,-3.26E+01,7.55082553,28.87270833
IN 100,0.6059,0.1,0.15,0.03,,0.055,0.047,,,,,0.01,0.0006,,,0.0015,62.08333333,1366.11875,-0.001266516,0.443541044,-3.14E+01,7.600574281,30.05864583
MA 6000E,0.698,0.15,,0.02,,0.045,0.025,,,0.02,0.04,,0.0015,,,0.0005,560.8333333,1033.30625,0.001238531,0.399617425,-3.94E+01,4.605170186,22.73677083
MA 6000E,0.698,0.15,,0.02,,0.045,0.025,,,0.02,0.04,,0.0015,,,0.0005,345,1143.4625,0.001635393,0.489839528,-3.65E+01,4.605170186,25.16020833
MA 6000E,0.698,0.15,,0.02,,0.045,0.025,,,0.02,0.04,,0.0015,,,0.0005,213.75,1255.9625,-0.001009435,0.421867426,-3.30E+01,4.605170186,27.63520833
MA 6000E,0.698,0.15,,0.02,,0.045,0.025,,,0.02,0.04,,0.0015,,,0.0005,161.25,1366.11875,-0.000657987,0.268992639,-3.10E+01,4.605170186,30.05864583
MA 6000E,0.698,0.15,,0.02,,0.045,0.025,,,0.02,0.04,,0.0015,,,0.0005,143.75,1200,-0.033358558,8.28E-05,-2.99E+01,13.99999719,31.29614583
Udimet 700,0.5353,0.15,0.185,0.05,,0.044,0.035,,,,,,,,,0.0007,534.5833333,1033.30625,0.000699229,0.297840067,-3.87E+01,4.605170186,22.73677083
Udimet 700,0.5353,0.15,0.185,0.05,,0.044,0.035,,,,,,,,,0.0007,400.4166667,1089.55625,0.001260118,0.347970885,-3.73E+01,4.605170186,23.97427083
Udimet 700,0.5353,0.15,0.185,0.05,,0.044,0.035,,,,,,,,,0.0007,295.4166667,1145.80625,0.001874616,0.416769932,-3.60E+01,4.605170186,25.21177083
Udimet 700,0.5353,0.15,0.185,0.05,,0.044,0.035,,,,,,,,,0.0007,187.5,1199.7125,-0.002541201,0.451462254,-3.40E+01,4.605170186,26.39770833
Udimet 700,0.5353,0.15,0.185,0.05,,0.044,0.035,,,,,,,,,0.0007,111.6666667,1258.30625,-0.002621899,0.387820991,-3.29E+01,4.605170186,27.68677083
Udimet 700,0.5353,0.15,0.185,0.05,,0.044,0.035,,,,,,,,,0.0007,56.25,1312.2125,-0.002182922,0.29344129,-3.20E+01,4.605170186,28.87270833
YDNiCrAl,0.79125,0.16,,,0.0019,0.042,0.0047,,,,,,,,,0.00015,275,1033.30625,-0.001650986,0.362517478,-3.60E+01,4.605170186,22.73677083
YDNiCrAl,0.79125,0.16,,,0.0019,0.042,0.0047,,,,,,,,,0.00015,56.25,1000,-0.001998239,0.405514858,-3.69E+01,4.605170186,30.11020833
